Repository: mahdi-arabinour/explainable-ai-bioink-design

# Explainable AI-Guided Bioink Design

Data, code, notebooks, exact supplementary tables, and figure-generation materials accompanying the manuscript:

**Explainable AI-Guided Bioink Design: Model-Derived Polymer-Pressure Relationships in Alginate-Hyaluronic Acid Bioinks**

## Scope

This repository supports a secondary, target-specific machine-learning and explainable-AI reanalysis of the alginate-hyaluronic acid bioink dataset reported by Perin et al. No new experimental measurements were generated in the present study.

The analysis models four outputs independently:

- printability ratio (`Pr`)
- spreading ratio (`SR`)
- mass flow rate (`Qm`)
- angular fidelity (`AF`)

The repository includes curated source tables, processed modeling datasets, duplicate-reduced feature engineering, reviewer-requested simple baselines, a dimensionless pressure/yield-stress sensitivity analysis, nested repeated and nested leave-one-formulation-out validation, held-out permutation importance, separate SHAP attribution, unordered measured-domain candidate screening, core-versus-engineered representation sensitivity, explicit Table 2/Table S16 reconciliation, and source-to-repository provenance audit materials.

## Repository structure

```text
notebooks/                 Canonical master notebook and archived legacy notebooks
src/                       Canonical preparation, validation, XAI, screening, audit, and figure-generation scripts
data/processed/            Three curated source tables at release start; derived modeling datasets are regenerated
data/source/               Source-data citation and provenance notice
results/tables/             Main generated result tables
results/descriptive_figures/ Regenerated SI S1-S2 and manuscript Figure 3 plus exact prediction tables
supplementary/tables/       Historical numbered CSV/XLSX files; new publication numbering and paths in docs/SUPPLEMENTARY_TABLE_REGISTER.md
supplementary/final_revision/ Consolidated publication-facing Tables S16-S28 (S21 embedded; old S6-S8 removed as duplicates) plus replacement figures
supplementary/figures/      Archived supplementary figure files
supplementary/figures_pdf/  Vector/PDF supplementary figure materials
docs/                       Cell index, file register, and reproducibility documentation
```

## Quick start

### Conda

```bash
conda env create -f environment.yml
conda activate explainable-ai-bioink-design
jupyter lab
```

For the canonical end-to-end analysis, run from the repository root:

```bash
python run_full_analysis.py
```

For the readable notebook path, open `notebooks/00_master_analysis.ipynb` and use **Run All** from a fresh kernel. The notebook follows the same canonical dependency order and does not rely on hidden state.

### Google Colab

Clone or extract the repository to any local directory. The canonical command-line entry point is `python run_full_analysis.py`. For notebook execution, start Jupyter from the repository root, open `notebooks/00_master_analysis.ipynb`, restart the kernel, and Run All. Paths are repository-relative, the workflow begins from the included curated tables, and publisher PDFs are not required for the core analysis.

## Reproducibility notes

The reportable multivariable performance uses nested repeated cross-validation and nested leave-one-formulation-out validation so model/feature-set selection is separated from outer performance estimation. The main revised candidate analysis reports an unordered measured-domain set based on jointly observed source-study Pr and AF values; no statistically unique model-derived optimum is claimed.

## Final descriptive-figure generation

`src/generate_descriptive_figures.py` regenerates Supplementary Figures S1-S2 and the manuscript Figure 3 prediction heatmaps from canonical data and current fixed duplicate-reduced reference models. The Figure 3 display grid is created from formulation-specific source pressure ranges at 5-kPa increments; it is descriptive and is not used for candidate eligibility or ranking. No archived prediction table is read by this generator.

## Data provenance

The source experimental data were reported by:

Perin, F.; Spessot, E.; Famà, A.; Bucciarelli, A.; Callone, E.; Mota, C.; Motta, A.; Maniglio, D. *Modeling a Dynamic Printability Window on Polysaccharide Blend Inks for Extrusion Bioprinting.* **ACS Biomaterials Science & Engineering** 2023, 9, 1320-1331. DOI: `10.1021/acsbiomaterials.2c01143`.

The source publication is Open Access under CC BY 4.0. The original data-extraction route and the Reviewer 2 Comment 2 source-table verification audit are documented in `data/source/SOURCE_DATA.md` and `COMMENTS_2-R2_README.md`.

Publisher PDFs are not redistributed in this repository. See `data/source/SOURCE_DATA.md` and `DATA_USE_NOTICE.md`.

File: data/processed/angle_fidelity_ml_features.csv
Run,Alg_mg_ml,HA_mg_ml,Pressure_kPa,Angle_deg,AF_mean,AF_std,Alg_pct_wv,HA_pct_wv,Total_polymer_mg_ml,Total_polymer_pct_wv,HA_fraction,Alg_fraction,Alg_HA_ratio,Formulation_label,TP,TP_pct_wv,HF,Alg_fraction_feature,Alg_HA_ratio_safe,P_over_TP,P_over_Alg,P_over_HA,Alg_x_P,HA_x_P,TP_x_P,HF_x_P,Alg_x_HA,Alg_fraction_x_HA_fraction,Angle_rad,sin_angle,cos_angle,P_x_Angle,Alg_x_Angle,HA_x_Angle,TP_x_Angle
1,10,80,50,60,2.29017,0.0936253,1.0,8.0,90,9.0,0.8888888888888888,0.1111111111111111,0.125,1ALG8HA,90,9.0,0.8888888888888888,0.1111111111111111,0.125,0.5555555555555556,5.0,0.625,500,4000,4500,44.44444444444444,800,0.09876543209876543,1.0471975511965976,0.8660254037844386,0.5000000000000001,3000,600,4800,5400
2,10,80,55,60,1.7596,0.0301965,1.0,8.0,90,9.0,0.8888888888888888,0.1111111111111111,0.125,1ALG8HA,90,9.0,0.8888888888888888,0.1111111111111111,0.125,0.6111111111111112,5.5,0.6875,550,4400,4950,48.888888888888886,800,0.09876543209876543,1.0471975511965976,0.8660254037844386,0.5000000000000001,3300,600,4800,5400
3,10,80,60,60,1.80526,0.0412513,1.0,8.0,90,9.0,0.8888888888888888,0.1111111111111111,0.125,1ALG8HA,90,9.0,0.8888888888888888,0.1111111111111111,0.125,0.6666666666666666,6.0,0.75,600,4800,5400,53.33333333333333,800,0.09876543209876543,1.0471975511965976,0.8660254037844386,0.5000000000000001,3600,600,4800,5400
4,10,80,55,90,1.29597,0.0210961,1.0,8.0,90,9.0,0.8888888888888888,0.1111111111111111,0.125,1ALG8HA,90,9.0,0.8888888888888888,0.1111111111111111,0.125,0.6111111111111112,5.5,0.6875,550,4400,4950,48.888888888888886,800,0.09876543209876543,1.5707963267948966,1.0,6.123233995736766e-17,4950,900,7200,8100
5,10,80,65,60,1.75407,0.0158443,1.0,8.0,90,9.0,0.8888888888888888,0.1111111111111111,0.125,1ALG8HA,90,9.0,0.8888888888888888,0.1111111111111111,0.125,0.7222222222222222,6.5,0.8125,650,5200,5850,57.77777777777777,800,0.09876543209876543,1.0471975511965976,0.8660254037844386,0.5000000000000001,3900,600,4800,5400
6,10,80,60,90,1.28243,0.029433,1.0,8.0,90,9.0,0.8888888888888888,0.1111111111111111,0.125,1ALG8HA,90,9.0,0.8888888888888888,0.1111111111111111,0.125,0.6666666666666666,6.0,0.75,600,4800,5400,53.33333333333333,800,0.09876543209876543,1.5707963267948966,1.0,6.123233995736766e-17,5400,900,7200,8100
7,10,80,65,90,1.30412,0.0453863,1.0,8.0,90,9.0,0.8888888888888888,0.1111111111111111,0.125,1ALG8HA,90,9.0,0.8888888888888888,0.1111111111111111,0.125,0.7222222222222222,6.5,0.8125,650,5200,5850,57.77777777777777,800,0.09876543209876543,1.5707963267948966,1.0,6.123233995736766e-17,5850,900,7200,8100
8,10,80,70,90,1.38795,0.0513345,1.0,8.0,90,9.0,0.8888888888888888,0.1111111111111111,0.125,1ALG8HA,90,9.0,0.8888888888888888,0.1111111111111111,0.125,0.7777777777777778,7.0,0.875,700,5600,6300,62.22222222222222,800,0.09876543209876543,1.5707963267948966,1.0,6.123233995736766e-17,6300,900,7200,8100
9,10,80,55,120,1.05256,0.0295853,1.0,8.0,90,9.0,0.8888888888888888,0.1111111111111111,0.125,1ALG8HA,90,9.0,0.8888888888888888,0.1111111111111111,0.125,0.6111111111111112,5.5,0.6875,550,4400,4950,48.888888888888886,800,0.09876543209876543,2.0943951023931953,0.8660254037844387,-0.4999999999999998,6600,1200,9600,10800
10,10,80,60,120,1.17187,0.022162,1.0,8.0,90,9.0,0.8888888888888888,0.1111111111111111,0.125,1ALG8HA,90,9.0,0.8888888888888888,0.1111111111111111,0.125,0.6666666666666666,6.0,0.75,600,4800,5400,53.33333333333333,800,0.09876543209876543,2.0943951023931953,0.8660254037844387,-0.4999999999999998,7200,1200,9600,10800
11,10,80,65,120,1.17573,0.0194448,1.0,8.0,90,9.0,0.8888888888888888,0.1111111111111111,0.125,1ALG8HA,90,9.0,0.8888888888888888,0.1111111111111111,0.125,0.7222222222222222,6.5,0.8125,650,5200,5850,57.77777777777777,800,0.09876543209876543,2.0943951023931953,0.8660254037844387,-0.4999999999999998,7800,1200,9600,10800
12,10,80,70,120,1.28156,0.0144789,1.0,8.0,90,9.0,0.8888888888888888,0.1111111111111111,0.125,1ALG8HA,90,9.0,0.8888888888888888,0.1111111111111111,0.125,0.7777777777777778,7.0,0.875,700,5600,6300,62.22222222222222,800,0.09876543209876543,2.0943951023931953,0.8660254037844387,-0.4999999999999998,8400,1200,9600,10800
13,20,80,75,60,2.04975,0.016115,2.0,8.0,100,10.0,0.8,0.2,0.25,2ALG8HA,100,10.0,0.8,0.2,0.25,0.75,3.75,0.9375,1500,6000,7500,60.0,1600,0.16000000000000003,1.0471975511965976,0.8660254037844386,0.5000000000000001,4500,1200,4800,6000
14,20,80,85,60,1.87831,0.0167196,2.0,8.0,100,10.0,0.8,0.2,0.25,2ALG8HA,100,10.0,0.8,0.2,0.25,0.85,4.25,1.0625,1700,6800,8500,68.0,1600,0.16000000000000003,1.0471975511965976,0.8660254037844386,0.5000000000000001,5100,1200,4800,6000
15,20,80,95,60,1.74885,0.0334194,2.0,8.0,100,10.0,0.8,0.2,0.25,2ALG8HA,100,10.0,0.8,0.2,0.25,0.95,4.75,1.1875,1900,7600,9500,76.0,1600,0.16000000000000003,1.0471975511965976,0.8660254037844386,0.5000000000000001,5700,1200,4800,6000
16,20,80,85,90,1.4926,0.0162292,2.0,8.0,100,10.0,0.8,0.2,0.25,2ALG8HA,100,10.0,0.8,0.2,0.25,0.85,4.25,1.0625,1700,6800,8500,68.0,1600,0.16000000000000003,1.5707963267948966,1.0,6.123233995736766e-17,7650,1800,7200,9000
17,20,80,95,90,1.39505,0.0125334,2.0,8.0,100,10.0,0.8,0.2,0.25,2ALG8HA,100,10.0,0.8,0.2,0.25,0.95,4.75,1.1875,1900,7600,9500,76.0,1600,0.16000000000000003,1.5707963267948966,1.0,6.123233995736766e-17,8550,1800,7200,9000
18,20,80,105,90,1.44103,0.00846958,2.0,8.0,100,10.0,0.8,0.2,0.25,2ALG8HA,100,10.0,0.8,0.2,0.25,1.05,5.25,1.3125,2100,8400,10500,84.0,1600,0.16000000000000003,1.5707963267948966,1.0,6.123233995736766e-17,9450,1800,7200,9000
19,20,80,115,90,1.42223,0.00551604,2.0,8.0,100,10.0,0.8,0.2,0.25,2ALG8HA,100,10.0,0.8,0.2,0.25,1.15,5.75,1.4375,2300,9200,11500,92.0,1600,0.16000000000000003,1.5707963267948966,1.0,6.123233995736766e-17,10350,1800,7200,9000
20,20,80,75,120,1.2125,0.0185018,2.0,8.0,100,10.0,0.8,0.2,0.25,2ALG8HA,100,10.0,0.8,0.2,0.25,0.75,3.75,0.9375,1500,6000,7500,60.0,1600,0.16000000000000003,2.0943951023931953,0.8660254037844387,-0.4999999999999998,9000,2400,9600,12000
21,20,80,85,120,1.19111,0.0182752,2.0,8.0,100,10.0,0.8,0.2,0.25,2ALG8HA,100,10.0,0.8,0.2,0.25,0.85,4.25,1.0625,1700,6800,8500,68.0,1600,0.16000000000000003,2.0943951023931953,0.8660254037844387,-0.4999999999999998,10200,2400,9600,12000
22,20,80,95,120,1.16533,0.0153714,2.0,8.0,100,10.0,0.8,0.2,0.25,2ALG8HA,100,10.0,0.8,0.2,0.25,0.95,4.75,1.1875,1900,7600,9500,76.0,1600,0.16000000000000003,2.0943951023931953,0.8660254037844387,-0.4999999999999998,11400,2400,9600,12000
23,20,80,105,120,1.16534,0.0191255,2.0,8.0,100,10.0,0.8,0.2,0.25,2ALG8HA,100,10.0,0.8,0.2,0.25,1.05,5.25,1.3125,2100,8400,10500,84.0,1600,0.16000000000000003,2.0943951023931953,0.8660254037844387,-0.4999999999999998,12600,2400,9600,12000
24,20,80,115,120,1.20579,0.0158535,2.0,8.0,100,10.0,0.8,0.2,0.25,2ALG8HA,100,10.0,0.8,0.2,0.25,1.15,5.75,1.4375,2300,9200,11500,92.0,1600,0.16000000000000003,2.0943951023931953,0.8660254037844387,-0.4999999999999998,13800,2400,9600,12000
25,40,40,50,60,1.80422,0.0482703,4.0,4.0,80,8.0,0.5,0.5,1.0,4ALG4HA,80,8.0,0.5,0.5,1.0,0.625,1.25,1.25,2000,2000,4000,25.0,1600,0.25,1.0471975511965976,0.8660254037844386,0.5000000000000001,3000,2400,2400,4800
26,40,40,55,60,2.44505,0.0673524,4.0,4.0,80,8.0,0.5,0.5,1.0,4ALG4HA,80,8.0,0.5,0.5,1.0,0.6875,1.375,1.375,2200,2200,4400,27.5,1600,0.25,1.0471975511965976,0.8660254037844386,0.5000000000000001,3300,2400,2400,4800
27,40,40,65,60,2.14773,0.0410755,4.0,4.0,80,8.0,0.5,0.5,1.0,4ALG4HA,80,8.0,0.5,0.5,1.0,0.8125,1.625,1.625,2600,2600,5200,32.5,1600,0.25,1.0471975511965976,0.8660254037844386,0.5000000000000001,3900,2400,2400,4800
28,40,40,55,90,1.55854,0.0404212,4.0,4.0,80,8.0,0.5,0.5,1.0,4ALG4HA,80,8.0,0.5,0.5,1.0,0.6875,1.375,1.375,2200,2200,4400,27.5,1600,0.25,1.5707963267948966,1.0,6.123233995736766e-17,4950,3600,3600,7200
29,40,40,60,90,1.38725,0.0237332,4.0,4.0,80,8.0,0.5,0.5,1.0,4ALG4HA,80,8.0,0.5,0.5,1.0,0.75,1.5,1.5,2400,2400,4800,30.0,1600,0.25,1.5707963267948966,1.0,6.123233995736766e-17,5400,3600,3600,7200
30,40,40,65,90,1.36564,0.0275376,4.0,4.0,80,8.0,0.5,0.5,1.0,4ALG4HA,80,8.0,0.5,0.5,1.0,0.8125,1.625,1.625,2600,2600,5200,32.5,1600,0.25,1.5707963267948966,1.0,6.123233995736766e-17,5850,3600,3600,7200
31,40,40,70,90,1.52016,0.00885943,4.0,4.0,80,8.0,0.5,0.5,1.0,4ALG4HA,80,8.0,0.5,0.5,1.0,0.875,1.75,1.75,2800,2800,5600,35.0,1600,0.25,1.5707963267948966,1.0,6.123233995736766e-17,6300,3600,3600,7200
32,40,40,50,120,1.21458,0.031865,4.0,4.0,80,8.0,0.5,0.5,1.0,4ALG4HA,80,8.0,0.5,0.5,1.0,0.625,1.25,1.25,2000,2000,4000,25.0,1600,0.25,2.0943951023931953,0.8660254037844387,-0.4999999999999998,6000,4800,4800,9600
33,40,40,55,120,1.18475,0.0251478,4.0,4.0,80,8.0,0.5,0.5,1.0,4ALG4HA,80,8.0,0.5,0.5,1.0,0.6875,1.375,1.375,2200,2200,4400,27.5,1600,0.25,2.0943951023931953,0.8660254037844387,-0.4999999999999998,6600,4800,4800,9600
34,40,40,60,120,1.00068,0.028701,4.0,4.0,80,8.0,0.5,0.5,1.0,4ALG4HA,80,8.0,0.5,0.5,1.0,0.75,1.5,1.5,2400,2400,4800,30.0,1600,0.25,2.0943951023931953,0.8660254037844387,-0.4999999999999998,7200,4800,4800,9600
35,40,40,65,120,1.15143,0.053961,4.0,4.0,80,8.0,0.5,0.5,1.0,4ALG4HA,80,8.0,0.5,0.5,1.0,0.8125,1.625,1.625,2600,2600,5200,32.5,1600,0.25,2.0943951023931953,0.8660254037844387,-0.4999999999999998,7800,4800,4800,9600
36,40,40,70,120,1.18045,0.020291,4.0,4.0,80,8.0,0.5,0.5,1.0,4ALG4HA,80,8.0,0.5,0.5,1.0,0.875,1.75,1.75,2800,2800,5600,35.0,1600,0.25,2.0943951023931953,0.8660254037844387,-0.4999999999999998,8400,4800,4800,9600
37,40,60,75,60,1.97211,0.115179,4.0,6.0,100,10.0,0.6,0.4,0.6666666666666666,4ALG6HA,100,10.0,0.6,0.4,0.6666666666666666,0.75,1.875,1.25,3000,4500,7500,45.0,2400,0.24,1.0471975511965976,0.8660254037844386,0.5000000000000001,4500,2400,3600,6000
38,40,60,85,60,2.18925,0.0312527,4.0,6.0,100,10.0,0.6,0.4,0.6666666666666666,4ALG6HA,100,10.0,0.6,0.4,0.6666666666666666,0.85,2.125,1.4166666666666667,3400,5100,8500,51.0,2400,0.24,1.0471975511965976,0.8660254037844386,0.5000000000000001,5100,2400,3600,6000
39,40,60,95,60,1.94988,0.0269887,4.0,6.0,100,10.0,0.6,0.4,0.6666666666666666,4ALG6HA,100,10.0,0.6,0.4,0.6666666666666666,0.95,2.375,1.5833333333333333,3800,5700,9500,57.0,2400,0.24,1.0471975511965976,0.8660254037844386,0.5000000000000001,5700,2400,3600,6000
40,40,60,65,90,1.45212,0.0365994,4.0,6.0,100,10.0,0.6,0.4,0.6666666666666666,4ALG6HA,100,10.0,0.6,0.4,0.6666666666666666,0.65,1.625,1.0833333333333333,2600,3900,6500,39.0,2400,0.24,1.5707963267948966,1.0,6.123233995736766e-17,5850,3600,5400,9000
41,40,60,75,90,1.42363,0.0644926,4.0,6.0,100,10.0,0.6,0.4,0.6666666666666666,4ALG6HA,100,10.0,0.6,0.4,0.6666666666666666,0.75,1.875,1.25,3000,4500,7500,45.0,2400,0.24,1.5707963267948966,1.0,6.123233995736766e-17,6750,3600,5400,9000
42,40,60,95,90,1.35048,0.0178555,4.0,6.0,100,10.0,0.6,0.4,0.6666666666666666,4ALG6HA,100,10.0,0.6,0.4,0.6666666666666666,0.95,2.375,1.5833333333333333,3800,5700,9500,57.0,2400,0.24,1.5707963267948966,1.0,6.123233995736766e-17,8550,3600,5400,9000
43,40,60,105,120,1.23805,0.0418633,4.0,6.0,100,10.0,0.6,0.4,0.6666666666666666,4ALG6HA,100,10.0,0.6,0.4,0.6666666666666666,1.05,2.625,1.75,4200,6300,10500,63.0,2400,0.24,2.0943951023931953,0.8660254037844387,-0.4999999999999998,12600,4800,7200,12000
44,40,60,75,120,1.18126,0.0479477,4.0,6.0,100,10.0,0.6,0.4,0.6666666666666666,4ALG6HA,100,10.0,0.6,0.4,0.6666666666666666,0.75,1.875,1.25,3000,4500,7500,45.0,2400,0.24,2.0943951023931953,0.8660254037844387,-0.4999999999999998,9000,4800,7200,12000
45,40,60,85,120,1.20002,0.0268969,4.0,6.0,100,10.0,0.6,0.4,0.6666666666666666,4ALG6HA,100,10.0,0.6,0.4,0.6666666666666666,0.85,2.125,1.4166666666666667,3400,5100,8500,51.0,2400,0.24,2.0943951023931953,0.8660254037844387,-0.4999999999999998,10200,4800,7200,12000
46,40,60,95,120,1.15453,0.0215345,4.0,6.0,100,10.0,0.6,0.4,0.6666666666666666,4ALG6HA,100,10.0,0.6,0.4,0.6666666666666666,0.95,2.375,1.5833333333333333,3800,5700,9500,57.0,2400,0.24,2.0943951023931953,0.8660254037844387,-0.4999999999999998,11400,4800,7200,12000
47,40,80,120,60,1.60113,0.0298627,4.0,8.0,120,12.0,0.6666666666666666,0.3333333333333333,0.5,4ALG8HA,120,12.0,0.6666666666666666,0.3333333333333333,0.5,1.0,3.0,1.5,4800,9600,14400,80.0,3200,0.2222222222222222,1.0471975511965976,0.8660254037844386,0.5000000000000001,7200,2400,4800,7200
48,40,80,130,60,1.95358,0.0216747,4.0,8.0,120,12.0,0.6666666666666666,0.3333333333333333,0.5,4ALG8HA,120,12.0,0.6666666666666666,0.3333333333333333,0.5,1.0833333333333333,3.25,1.625,5200,10400,15600,86.66666666666666,3200,0.2222222222222222,1.0471975511965976,0.8660254037844386,0.5000000000000001,7800,2400,4800,7200
49,40,80,140,60,1.82522,0.0133087,4.0,8.0,120,12.0,0.6666666666666666,0.3333333333333333,0.5,4ALG8HA,120,12.0,0.6666666666666666,0.3333333333333333,0.5,1.1666666666666667,3.5,1.75,5600,11200,16800,93.33333333333333,3200,0.2222222222222222,1.0471975511965976,0.8660254037844386,0.5000000000000001,8400,2400,4800,7200
50,40,80,150,60,1.92546,0.0219518,4.0,8.0,120,12.0,0.6666666666666666,0.3333333333333333,0.5,4ALG8HA,120,12.0,0.6666666666666666,0.3333333333333333,0.5,1.25,3.75,1.875,6000,12000,18000,100.0,3200,0.2222222222222222,1.0471975511965976,0.8660254037844386,0.5000000000000001,9000,2400,4800,7200
51,40,80,120,90,1.36288,0.0282561,4.0,8.0,120,12.0,0.6666666666666666,0.3333333333333333,0.5,4ALG8HA,120,12.0,0.6666666666666666,0.3333333333333333,0.5,1.0,3.0,1.5,4800,9600,14400,80.0,3200,0.2222222222222222,1.5707963267948966,1.0,6.123233995736766e-17,10800,3600,7200,10800
52,40,80,130,90,1.34172,0.0445454,4.0,8.0,120,12.0,0.6666666666666666,0.3333333333333333,0.5,4ALG8HA,120,12.0,0.6666666666666666,0.3333333333333333,0.5,1.0833333333333333,3.25,1.625,5200,10400,15600,86.66666666666666,3200,0.2222222222222222,1.5707963267948966,1.0,6.123233995736766e-17,11700,3600,7200,10800
53,40,80,150,90,1.42105,0.0145608,4.0,8.0,120,12.0,0.6666666666666666,0.3333333333333333,0.5,4ALG8HA,120,12.0,0.6666666666666666,0.3333333333333333,0.5,1.25,3.75,1.875,6000,12000,18000,100.0,3200,0.2222222222222222,1.5707963267948966,1.0,6.123233995736766e-17,13500,3600,7200,10800
54,40,80,110,120,1.22687,0.0203316,4.0,8.0,120,12.0,0.6666666666666666,0.3333333333333333,0.5,4ALG8HA,120,12.0,0.6666666666666666,0.3333333333333333,0.5,0.9166666666666666,2.75,1.375,4400,8800,13200,73.33333333333333,3200,0.2222222222222222,2.0943951023931953,0.8660254037844387,-0.4999999999999998,13200,4800,9600,14400
55,40,80,130,120,1.18756,0.0206974,4.0,8.0,120,12.0,0.6666666666666666,0.3333333333333333,0.5,4ALG8HA,120,12.0,0.6666666666666666,0.3333333333333333,0.5,1.0833333333333333,3.25,1.625,5200,10400,15600,86.66666666666666,3200,0.2222222222222222,2.0943951023931953,0.8660254037844387,-0.4999999999999998,15600,4800,9600,14400
56,40,80,140,120,1.18237,0.0173148,4.0,8.0,120,12.0,0.6666666666666666,0.3333333333333333,0.5,4ALG8HA,120,12.0,0.6666666666666666,0.3333333333333333,0.5,1.1666666666666667,3.5,1.75,5600,11200,16800,93.33333333333333,3200,0.2222222222222222,2.0943951023931953,0.8660254037844387,-0.4999999999999998,16800,4800,9600,14400
57,40,80,150,120,1.19584,0.0204479,4.0,8.0,120,12.0,0.6666666666666666,0.3333333333333333,0.5,4ALG8HA,120,12.0,0.6666666666666666,0.3333333333333333,0.5,1.25,3.75,1.875,6000,12000,18000,100.0,3200,0.2222222222222222,2.0943951023931953,0.8660254037844387,-0.4999999999999998,18000,4800,9600,14400
58,60,20,50,60,1.80075,0.120007,6.0,2.0,80,8.0,0.25,0.75,3.0,6ALG2HA,80,8.0,0.25,0.75,3.0,0.625,0.8333333333333334,2.5,3000,1000,4000,12.5,1200,0.1875,1.0471975511965976,0.8660254037844386,0.5000000000000001,3000,3600,1200,4800
59,60,20,55,60,1.93806,0.0437234,6.0,2.0,80,8.0,0.25,0.75,3.0,6ALG2HA,80,8.0,0.25,0.75,3.0,0.6875,0.9166666666666666,2.75,3300,1100,4400,13.75,1200,0.1875,1.0471975511965976,0.8660254037844386,0.5000000000000001,3300,3600,1200,4800
60,60,20,60,60,2.0106,0.0630045,6.0,2.0,80,8.0,0.25,0.75,3.0,6ALG2HA,80,8.0,0.25,0.75,3.0,0.75,1.0,3.0,3600,1200,4800,15.0,1200,0.1875,1.0471975511965976,0.8660254037844386,0.5000000000000001,3600,3600,1200,4800
61,60,20,65,60,2.31133,0.0988328,6.0,2.0,80,8.0,0.25,0.75,3.0,6ALG2HA,80,8.0,0.25,0.75,3.0,0.8125,1.0833333333333333,3.25,3900,1300,5200,16.25,1200,0.1875,1.0471975511965976,0.8660254037844386,0.5000000000000001,3900,3600,1200,4800
62,60,20,50,90,1.5134,0.0504629,6.0,2.0,80,8.0,0.25,0.75,3.0,6ALG2HA,80,8.0,0.25,0.75,3.0,0.625,0.8333333333333334,2.5,3000,1000,4000,12.5,1200,0.1875,1.5707963267948966,1.0,6.123233995736766e-17,4500,5400,1800,7200
63,60,20,55,90,1.53985,0.0697319,6.0,2.0,80,8.0,0.25,0.75,3.0,6ALG2HA,80,8.0,0.25,0.75,3.0,0.6875,0.9166666666666666,2.75,3300,1100,4400,13.75,1200,0.1875,1.5707963267948966,1.0,6.123233995736766e-17,4950,5400,1800,7200
64,60,20,60,90,1.49433,0.0310203,6.0,2.0,80,8.0,0.25,0.75,3.0,6ALG2HA,80,8.0,0.25,0.75,3.0,0.75,1.0,3.0,3600,1200,4800,15.0,1200,0.1875,1.5707963267948966,1.0,6.123233995736766e-17,5400,5400,1800,7200
65,60,20,65,90,1.4624,0.0374672,6.0,2.0,80,8.0,0.25,0.75,3.0,6ALG2HA,80,8.0,0.25,0.75,3.0,0.8125,1.0833333333333333,3.25,3900,1300,5200,16.25,1200,0.1875,1.5707963267948966,1.0,6.123233995736766e-17,5850,5400,1800,7200
66,60,20,70,90,1.62994,0.0274714,6.0,2.0,80,8.0,0.25,0.75,3.0,6ALG2HA,80,8.0,0.25,0.75,3.0,0.875,1.1666666666666667,3.5,4200,1400,5600,17.5,1200,0.1875,1.5707963267948966,1.0,6.123233995736766e-17,6300,5400,1800,7200
67,60,20,50,120,1.09488,0.0162623,6.0,2.0,80,8.0,0.25,0.75,3.0,6ALG2HA,80,8.0,0.25,0.75,3.0,0.625,0.8333333333333334,2.5,3000,1000,4000,12.5,1200,0.1875,2.0943951023931953,0.8660254037844387,-0.4999999999999998,6000,7200,2400,9600
68,60,20,55,120,1.21931,0.0365402,6.0,2.0,80,8.0,0.25,0.75,3.0,6ALG2HA,80,8.0,0.25,0.75,3.0,0.6875,0.9166666666666666,2.75,3300,1100,4400,13.75,1200,0.1875,2.0943951023931953,0.8660254037844387,-0.4999999999999998,6600,7200,2400,9600
69,60,20,65,120,1.22121,0.00902439,6.0,2.0,80,8.0,0.25,0.75,3.0,6ALG2HA,80,8.0,0.25,0.75,3.0,0.8125,1.0833333333333333,3.25,3900,1300,5200,16.25,1200,0.1875,2.0943951023931953,0.8660254037844387,-0.4999999999999998,7800,7200,2400,9600
70,60,20,70,120,1.27114,0.0290935,6.0,2.0,80,8.0,0.25,0.75,3.0,6ALG2HA,80,8.0,0.25,0.75,3.0,0.875,1.1666666666666667,3.5,4200,1400,5600,17.5,1200,0.1875,2.0943951023931953,0.8660254037844387,-0.4999999999999998,8400,7200,2400,9600
71,60,40,95,60,2.36855,0.123116,6.0,4.0,100,10.0,0.4,0.6,1.5,6ALG4HA,100,10.0,0.4,0.6,1.5,0.95,1.5833333333333333,2.375,5700,3800,9500,38.0,2400,0.24,1.0471975511965976,0.8660254037844386,0.5000000000000001,5700,3600,2400,6000
72,60,40,100,60,1.56292,0.0428463,6.0,4.0,100,10.0,0.4,0.6,1.5,6ALG4HA,100,10.0,0.4,0.6,1.5,1.0,1.6666666666666667,2.5,6000,4000,10000,40.0,2400,0.24,1.0471975511965976,0.8660254037844386,0.5000000000000001,6000,3600,2400,6000
73,60,40,105,60,1.7423,0.0698619,6.0,4.0,100,10.0,0.4,0.6,1.5,6ALG4HA,100,10.0,0.4,0.6,1.5,1.05,1.75,2.625,6300,4200,10500,42.0,2400,0.24,1.0471975511965976,0.8660254037844386,0.5000000000000001,6300,3600,2400,6000
74,60,40,90,90,1.41795,0.0411236,6.0,4.0,100,10.0,0.4,0.6,1.5,6ALG4HA,100,10.0,0.4,0.6,1.5,0.9,1.5,2.25,5400,3600,9000,36.0,2400,0.24,1.5707963267948966,1.0,6.123233995736766e-17,8100,5400,3600,9000
75,60,40,95,90,1.31523,0.00945609,6.0,4.0,100,10.0,0.4,0.6,1.5,6ALG4HA,100,10.0,0.4,0.6,1.5,0.95,1.5833333333333333,2.375,5700,3800,9500,38.0,2400,0.24,1.5707963267948966,1.0,6.123233995736766e-17,8550,5400,3600,9000
76,60,40,100,90,1.32876,0.0307992,6.0,4.0,100,10.0,0.4,0.6,1.5,6ALG4HA,100,10.0,0.4,0.6,1.5,1.0,1.6666666666666667,2.5,6000,4000,10000,40.0,2400,0.24,1.5707963267948966,1.0,6.123233995736766e-17,9000,5400,3600,9000
77,60,40,105,90,1.46489,0.0155806,6.0,4.0,100,10.0,0.4,0.6,1.5,6ALG4HA,100,10.0,0.4,0.6,1.5,1.05,1.75,2.625,6300,4200,10500,42.0,2400,0.24,1.5707963267948966,1.0,6.123233995736766e-17,9450,5400,3600,9000
78,60,40,85,120,1.17845,0.0104487,6.0,4.0,100,10.0,0.4,0.6,1.5,6ALG4HA,100,10.0,0.4,0.6,1.5,0.85,1.4166666666666667,2.125,5100,3400,8500,34.0,2400,0.24,2.0943951023931953,0.8660254037844387,-0.4999999999999998,10200,7200,4800,12000
79,60,40,90,120,1.14397,0.0103393,6.0,4.0,100,10.0,0.4,0.6,1.5,6ALG4HA,100,10.0,0.4,0.6,1.5,0.9,1.5,2.25,5400,3600,9000,36.0,2400,0.24,2.0943951023931953,0.8660254037844387,-0.4999999999999998,10800,7200,4800,12000
80,60,40,95,120,1.19772,0.0201288,6.0,4.0,100,10.0,0.4,0.6,1.5,6ALG4HA,100,10.0,0.4,0.6,1.5,0.95,1.5833333333333333,2.375,5700,3800,9500,38.0,2400,0.24,2.0943951023931953,0.8660254037844387,-0.4999999999999998,11400,7200,4800,12000
81,60,40,100,120,1.16671,0.0273399,6.0,4.0,100,10.0,0.4,0.6,1.5,6ALG4HA,100,10.0,0.4,0.6,1.5,1.0,1.6666666666666667,2.5,6000,4000,10000,40.0,2400,0.24,2.0943951023931953,0.8660254037844387,-0.4999999999999998,12000,7200,4800,12000
82,60,40,105,120,1.11558,0.0117484,6.0,4.0,100,10.0,0.4,0.6,1.5,6ALG4HA,100,10.0,0.4,0.6,1.5,1.05,1.75,2.625,6300,4200,10500,42.0,2400,0.24,2.0943951023931953,0.8660254037844387,-0.4999999999999998,12600,7200,4800,12000
83,60,60,140,60,1.50363,0.047354,6.0,6.0,120,12.0,0.5,0.5,1.0,6ALG6HA,120,12.0,0.5,0.5,1.0,1.1666666666666667,2.3333333333333335,2.3333333333333335,8400,8400,16800,70.0,3600,0.25,1.0471975511965976,0.8660254037844386,0.5000000000000001,8400,3600,3600,7200
84,60,60,150,60,1.81434,0.0715356,6.0,6.0,120,12.0,0.5,0.5,1.0,6ALG6HA,120,12.0,0.5,0.5,1.0,1.25,2.5,2.5,9000,9000,18000,75.0,3600,0.25,1.0471975511965976,0.8660254037844386,0.5000000000000001,9000,3600,3600,7200
85,60,60,155,60,1.78987,0.0386035,6.0,6.0,120,12.0,0.5,0.5,1.0,6ALG6HA,120,12.0,0.5,0.5,1.0,1.2916666666666667,2.5833333333333335,2.5833333333333335,9300,9300,18600,77.5,3600,0.25,1.0471975511965976,0.8660254037844386,0.5000000000000001,9300,3600,3600,7200
86,60,60,160,60,1.70334,0.0283493,6.0,6.0,120,12.0,0.5,0.5,1.0,6ALG6HA,120,12.0,0.5,0.5,1.0,1.3333333333333333,2.6666666666666665,2.6666666666666665,9600,9600,19200,80.0,3600,0.25,1.0471975511965976,0.8660254037844386,0.5000000000000001,9600,3600,3600,7200
87,60,60,140,90,1.27302,0.0232889,6.0,6.0,120,12.0,0.5,0.5,1.0,6ALG6HA,120,12.0,0.5,0.5,1.0,1.1666666666666667,2.3333333333333335,2.3333333333333335,8400,8400,16800,70.0,3600,0.25,1.5707963267948966,1.0,6.123233995736766e-17,12600,5400,5400,10800
88,60,60,145,90,1.4647,0.0146547,6.0,6.0,120,12.0,0.5,0.5,1.0,6ALG6HA,120,12.0,0.5,0.5,1.0,1.2083333333333333,2.4166666666666665,2.4166666666666665,8700,8700,17400,72.5,3600,0.25,1.5707963267948966,1.0,6.123233995736766e-17,13050,5400,5400,10800
89,60,60,150,90,1.62833,0.0337752,6.0,6.0,120,12.0,0.5,0.5,1.0,6ALG6HA,120,12.0,0.5,0.5,1.0,1.25,2.5,2.5,9000,9000,18000,75.0,3600,0.25,1.5707963267948966,1.0,6.123233995736766e-17,13500,5400,5400,10800
90,60,60,155,90,1.49292,0.0278472,6.0,6.0,120,12.0,0.5,0.5,1.0,6ALG6HA,120,12.0,0.5,0.5,1.0,1.2916666666666667,2.5833333333333335,2.5833333333333335,9300,9300,18600,77.5,3600,0.25,1.5707963267948966,1.0,6.123233995736766e-17,13950,5400,5400,10800
91,60,60,160,90,1.54228,0.0432433,6.0,6.0,120,12.0,0.5,0.5,1.0,6ALG6HA,120,12.0,0.5,0.5,1.0,1.3333333333333333,2.6666666666666665,2.6666666666666665,9600,9600,19200,80.0,3600,0.25,1.5707963267948966,1.0,6.123233995736766e-17,14400,5400,5400,10800
92,60,60,140,120,1.20107,0.00993045,6.0,6.0,120,12.0,0.5,0.5,1.0,6ALG6HA,120,12.0,0.5,0.5,1.0,1.1666666666666667,2.3333333333333335,2.3333333333333335,8400,8400,16800,70.0,3600,0.25,2.0943951023931953,0.8660254037844387,-0.4999999999999998,16800,7200,7200,14400
93,60,60,145,120,1.21688,0.0252817,6.0,6.0,120,12.0,0.5,0.5,1.0,6ALG6HA,120,12.0,0.5,0.5,1.0,1.2083333333333333,2.4166666666666665,2.4166666666666665,8700,8700,17400,72.5,3600,0.25,2.0943951023931953,0.8660254037844387,-0.4999999999999998,17400,7200,7200,14400
94,60,60,150,120,1.30275,0.00780293,6.0,6.0,120,12.0,0.5,0.5,1.0,6ALG6HA,120,12.0,0.5,0.5,1.0,1.25,2.5,2.5,9000,9000,18000,75.0,3600,0.25,2.0943951023931953,0.8660254037844387,-0.4999999999999998,18000,7200,7200,14400
95,60,60,155,120,1.35987,0.0105086,6.0,6.0,120,12.0,0.5,0.5,1.0,6ALG6HA,120,12.0,0.5,0.5,1.0,1.2916666666666667,2.5833333333333335,2.5833333333333335,9300,9300,18600,77.5,3600,0.25,2.0943951023931953,0.8660254037844387,-0.4999999999999998,18600,7200,7200,14400
96,60,60,160,120,1.16353,0.0154409,6.0,6.0,120,12.0,0.5,0.5,1.0,6ALG6HA,120,12.0,0.5,0.5,1.0,1.3333333333333333,2.6666666666666665,2.6666666666666665,9600,9600,19200,80.0,3600,0.25,2.0943951023931953,0.8660254037844387,-0.4999999999999998,19200,7200,7200,14400

File: data/processed/printability_ml_features.csv
Run,Alg_mg_ml,HA_mg_ml,Pressure_kPa,Pr_mean,Pr_std,Qm_mean_mg_s,Qm_std_mg_s,SR_mean,SR_std,Alg_pct_wv,HA_pct_wv,Total_polymer_mg_ml,Total_polymer_pct_wv,HA_fraction,Alg_fraction,Alg_HA_ratio,Formulation_label,TP,TP_pct_wv,HF,Alg_fraction_feature,Alg_HA_ratio_safe,P_over_TP,P_over_Alg,P_over_HA,Alg_x_P,HA_x_P,TP_x_P,HF_x_P,Alg_x_HA,Alg_fraction_x_HA_fraction
1,10,80,65,1.01,0.029,0.735,0.019,3.422,0.283,1.0,8.0,90,9.0,0.8888888888888888,0.1111111111111111,0.125,1ALG8HA,90,9.0,0.8888888888888888,0.1111111111111111,0.125,0.7222222222222222,6.5,0.8125,650,5200,5850,57.77777777777777,800,0.09876543209876543
2,10,80,70,0.959,0.017,0.851,0.019,4.538,0.669,1.0,8.0,90,9.0,0.8888888888888888,0.1111111111111111,0.125,1ALG8HA,90,9.0,0.8888888888888888,0.1111111111111111,0.125,0.7777777777777778,7.0,0.875,700,5600,6300,62.22222222222222,800,0.09876543209876543
3,10,80,75,0.967,0.042,1.074,0.018,5.597,0.247,1.0,8.0,90,9.0,0.8888888888888888,0.1111111111111111,0.125,1ALG8HA,90,9.0,0.8888888888888888,0.1111111111111111,0.125,0.8333333333333334,7.5,0.9375,750,6000,6750,66.66666666666666,800,0.09876543209876543
4,10,80,80,0.932,0.03,1.375,0.068,6.138,0.485,1.0,8.0,90,9.0,0.8888888888888888,0.1111111111111111,0.125,1ALG8HA,90,9.0,0.8888888888888888,0.1111111111111111,0.125,0.8888888888888888,8.0,1.0,800,6400,7200,71.11111111111111,800,0.09876543209876543
5,10,80,85,1.049,0.13,1.834,0.103,6.203,0.49,1.0,8.0,90,9.0,0.8888888888888888,0.1111111111111111,0.125,1ALG8HA,90,9.0,0.8888888888888888,0.1111111111111111,0.125,0.9444444444444444,8.5,1.0625,850,6800,7650,75.55555555555556,800,0.09876543209876543
6,10,80,100,,,,,3.589,0.089,1.0,8.0,90,9.0,0.8888888888888888,0.1111111111111111,0.125,1ALG8HA,90,9.0,0.8888888888888888,0.1111111111111111,0.125,1.1111111111111112,10.0,1.25,1000,8000,9000,88.88888888888889,800,0.09876543209876543
7,20,80,75,1.136,0.143,0.293,0.095,3.943,0.124,2.0,8.0,100,10.0,0.8,0.2,0.25,2ALG8HA,100,10.0,0.8,0.2,0.25,0.75,3.75,0.9375,1500,6000,7500,60.0,1600,0.16000000000000003
8,20,80,85,1.014,0.037,0.507,0.011,3.697,0.329,2.0,8.0,100,10.0,0.8,0.2,0.25,2ALG8HA,100,10.0,0.8,0.2,0.25,0.85,4.25,1.0625,1700,6800,8500,68.0,1600,0.16000000000000003
9,20,80,95,0.984,0.038,0.767,0.034,4.767,0.248,2.0,8.0,100,10.0,0.8,0.2,0.25,2ALG8HA,100,10.0,0.8,0.2,0.25,0.95,4.75,1.1875,1900,7600,9500,76.0,1600,0.16000000000000003
10,20,80,105,0.971,0.051,1.144,0.027,4.49,1.711,2.0,8.0,100,10.0,0.8,0.2,0.25,2ALG8HA,100,10.0,0.8,0.2,0.25,1.05,5.25,1.3125,2100,8400,10500,84.0,1600,0.16000000000000003
11,20,80,115,0.883,0.002,1.438,0.102,7.511,0.716,2.0,8.0,100,10.0,0.8,0.2,0.25,2ALG8HA,100,10.0,0.8,0.2,0.25,1.15,5.75,1.4375,2300,9200,11500,92.0,1600,0.16000000000000003
12,40,40,55,1.005,0.035,0.778,0.112,4.142,0.245,4.0,4.0,80,8.0,0.5,0.5,1.0,4ALG4HA,80,8.0,0.5,0.5,1.0,0.6875,1.375,1.375,2200,2200,4400,27.5,1600,0.25
13,40,40,60,1.048,0.034,1.134,0.006,4.559,0.305,4.0,4.0,80,8.0,0.5,0.5,1.0,4ALG4HA,80,8.0,0.5,0.5,1.0,0.75,1.5,1.5,2400,2400,4800,30.0,1600,0.25
14,40,40,65,1.098,0.099,1.797,0.171,5.156,0.373,4.0,4.0,80,8.0,0.5,0.5,1.0,4ALG4HA,80,8.0,0.5,0.5,1.0,0.8125,1.625,1.625,2600,2600,5200,32.5,1600,0.25
15,40,40,70,0.999,0.081,2.403,0.028,4.706,1.769,4.0,4.0,80,8.0,0.5,0.5,1.0,4ALG4HA,80,8.0,0.5,0.5,1.0,0.875,1.75,1.75,2800,2800,5600,35.0,1600,0.25
16,40,40,75,1.004,0.045,2.881,0.125,7.238,0.35,4.0,4.0,80,8.0,0.5,0.5,1.0,4ALG4HA,80,8.0,0.5,0.5,1.0,0.9375,1.875,1.875,3000,3000,6000,37.5,1600,0.25
17,40,40,100,,,,,7.447,0.105,4.0,4.0,80,8.0,0.5,0.5,1.0,4ALG4HA,80,8.0,0.5,0.5,1.0,1.25,2.5,2.5,4000,4000,8000,50.0,1600,0.25
18,40,60,75,0.969,0.038,0.658,0.04,4.586,1.698,4.0,6.0,100,10.0,0.6,0.4,0.6666666666666666,4ALG6HA,100,10.0,0.6,0.4,0.6666666666666666,0.75,1.875,1.25,3000,4500,7500,45.0,2400,0.24
19,40,60,85,1.094,0.066,0.874,0.01,3.873,0.245,4.0,6.0,100,10.0,0.6,0.4,0.6666666666666666,4ALG6HA,100,10.0,0.6,0.4,0.6666666666666666,0.85,2.125,1.4166666666666667,3400,5100,8500,51.0,2400,0.24
20,40,60,95,1.034,0.055,1.363,0.065,4.056,0.99,4.0,6.0,100,10.0,0.6,0.4,0.6666666666666666,4ALG6HA,100,10.0,0.6,0.4,0.6666666666666666,0.95,2.375,1.5833333333333333,3800,5700,9500,57.0,2400,0.24
21,40,60,105,1.081,0.127,2.547,0.056,5.379,0.098,4.0,6.0,100,10.0,0.6,0.4,0.6666666666666666,4ALG6HA,100,10.0,0.6,0.4,0.6666666666666666,1.05,2.625,1.75,4200,6300,10500,63.0,2400,0.24
22,40,60,115,0.936,0.025,3.336,0.021,6.194,0.384,4.0,6.0,100,10.0,0.6,0.4,0.6666666666666666,4ALG6HA,100,10.0,0.6,0.4,0.6666666666666666,1.15,2.875,1.9166666666666667,4600,6900,11500,69.0,2400,0.24
23,40,80,110,0.985,0.048,0.811,0.039,3.129,0.062,4.0,8.0,120,12.0,0.6666666666666666,0.3333333333333333,0.5,4ALG8HA,120,12.0,0.6666666666666666,0.3333333333333333,0.5,0.9166666666666666,2.75,1.375,4400,8800,13200,73.33333333333333,3200,0.2222222222222222
24,40,80,120,1.004,0.047,0.942,0.112,2.796,0.937,4.0,8.0,120,12.0,0.6666666666666666,0.3333333333333333,0.5,4ALG8HA,120,12.0,0.6666666666666666,0.3333333333333333,0.5,1.0,3.0,1.5,4800,9600,14400,80.0,3200,0.2222222222222222
25,40,80,130,1.054,0.086,1.163,0.069,3.413,0.107,4.0,8.0,120,12.0,0.6666666666666666,0.3333333333333333,0.5,4ALG8HA,120,12.0,0.6666666666666666,0.3333333333333333,0.5,1.0833333333333333,3.25,1.625,5200,10400,15600,86.66666666666666,3200,0.2222222222222222
26,40,80,140,0.981,0.035,1.45,0.15,3.85,0.185,4.0,8.0,120,12.0,0.6666666666666666,0.3333333333333333,0.5,4ALG8HA,120,12.0,0.6666666666666666,0.3333333333333333,0.5,1.1666666666666667,3.5,1.75,5600,11200,16800,93.33333333333333,3200,0.2222222222222222
27,40,80,150,0.928,0.018,1.616,0.106,4.56,0.102,4.0,8.0,120,12.0,0.6666666666666666,0.3333333333333333,0.5,4ALG8HA,120,12.0,0.6666666666666666,0.3333333333333333,0.5,1.25,3.75,1.875,6000,12000,18000,100.0,3200,0.2222222222222222
28,60,20,55,1.069,0.065,0.395,0.014,4.657,0.233,6.0,2.0,80,8.0,0.25,0.75,3.0,6ALG2HA,80,8.0,0.25,0.75,3.0,0.6875,0.9166666666666666,2.75,3300,1100,4400,13.75,1200,0.1875
29,60,20,60,1.081,0.071,0.522,0.007,5.419,0.322,6.0,2.0,80,8.0,0.25,0.75,3.0,6ALG2HA,80,8.0,0.25,0.75,3.0,0.75,1.0,3.0,3600,1200,4800,15.0,1200,0.1875
30,60,20,65,1.179,0.072,0.612,0.043,6.059,0.189,6.0,2.0,80,8.0,0.25,0.75,3.0,6ALG2HA,80,8.0,0.25,0.75,3.0,0.8125,1.0833333333333333,3.25,3900,1300,5200,16.25,1200,0.1875
31,60,20,70,1.057,0.164,0.769,0.075,6.469,0.286,6.0,2.0,80,8.0,0.25,0.75,3.0,6ALG2HA,80,8.0,0.25,0.75,3.0,0.875,1.1666666666666667,3.5,4200,1400,5600,17.5,1200,0.1875
32,60,20,75,1.076,0.096,1.048,0.122,6.838,0.704,6.0,2.0,80,8.0,0.25,0.75,3.0,6ALG2HA,80,8.0,0.25,0.75,3.0,0.9375,1.25,3.75,4500,1500,6000,18.75,1200,0.1875
33,60,20,100,,,,,3.074,0.138,6.0,2.0,80,8.0,0.25,0.75,3.0,6ALG2HA,80,8.0,0.25,0.75,3.0,1.25,1.6666666666666667,5.0,6000,2000,8000,25.0,1200,0.1875
34,60,40,85,1.42,0.309,0.506,0.078,5.633,0.427,6.0,4.0,100,10.0,0.4,0.6,1.5,6ALG4HA,100,10.0,0.4,0.6,1.5,0.85,1.4166666666666667,2.125,5100,3400,8500,34.0,2400,0.24
35,60,40,90,1.194,0.116,0.665,0.008,6.376,0.475,6.0,4.0,100,10.0,0.4,0.6,1.5,6ALG4HA,100,10.0,0.4,0.6,1.5,0.9,1.5,2.25,5400,3600,9000,36.0,2400,0.24
36,60,40,95,1.097,0.111,0.871,0.07,6.424,0.229,6.0,4.0,100,10.0,0.4,0.6,1.5,6ALG4HA,100,10.0,0.4,0.6,1.5,0.95,1.5833333333333333,2.375,5700,3800,9500,38.0,2400,0.24
37,60,40,100,1.232,0.153,1.084,0.089,6.955,0.077,6.0,4.0,100,10.0,0.4,0.6,1.5,6ALG4HA,100,10.0,0.4,0.6,1.5,1.0,1.6666666666666667,2.5,6000,4000,10000,40.0,2400,0.24
38,60,40,105,1.177,0.095,1.076,0.055,7.023,0.173,6.0,4.0,100,10.0,0.4,0.6,1.5,6ALG4HA,100,10.0,0.4,0.6,1.5,1.05,1.75,2.625,6300,4200,10500,42.0,2400,0.24
39,60,60,140,0.978,0.049,0.644,0.055,4.431,1.127,6.0,6.0,120,12.0,0.5,0.5,1.0,6ALG6HA,120,12.0,0.5,0.5,1.0,1.1666666666666667,2.3333333333333335,2.3333333333333335,8400,8400,16800,70.0,3600,0.25
40,60,60,145,0.998,0.055,0.689,0.048,3.885,1.844,6.0,6.0,120,12.0,0.5,0.5,1.0,6ALG6HA,120,12.0,0.5,0.5,1.0,1.2083333333333333,2.4166666666666665,2.4166666666666665,8700,8700,17400,72.5,3600,0.25
41,60,60,150,0.986,0.045,0.768,0.105,4.816,0.948,6.0,6.0,120,12.0,0.5,0.5,1.0,6ALG6HA,120,12.0,0.5,0.5,1.0,1.25,2.5,2.5,9000,9000,18000,75.0,3600,0.25
42,60,60,155,0.966,0.046,0.918,0.075,5.536,0.247,6.0,6.0,120,12.0,0.5,0.5,1.0,6ALG6HA,120,12.0,0.5,0.5,1.0,1.2916666666666667,2.5833333333333335,2.5833333333333335,9300,9300,18600,77.5,3600,0.25
43,60,60,160,1.017,0.032,1.027,0.057,4.683,0.258,6.0,6.0,120,12.0,0.5,0.5,1.0,6ALG6HA,120,12.0,0.5,0.5,1.0,1.3333333333333333,2.6666666666666665,2.6666666666666665,9600,9600,19200,80.0,3600,0.25
