Repository: mahdi-arabinour/explainable-ai-bioink-design

# Explainable AI-Guided Bioink Design

Data, code, notebooks, exact supplementary tables, and figure-generation materials accompanying the manuscript:

**Explainable AI-Guided Bioink Design: Model-Derived Polymer-Pressure Relationships in Alginate-Hyaluronic Acid Bioinks**

## Scope

This repository supports a secondary, target-specific machine-learning and explainable-AI reanalysis of the alginate-hyaluronic acid bioink dataset reported by Perin et al. No new experimental measurements were generated in the present study.

The analysis models four outputs independently:

- printability ratio (`Pr`)
- spreading ratio (`SR`)
- mass flow rate (`Qm`)
- angular fidelity (`AF`)

File: supplementary/tables/048_processed_printability_table_S2.csv
Run,Alg_mg_ml,HA_mg_ml,Pressure_kPa,Pr_mean,Pr_std,Qm_mean_mg_s,Qm_std_mg_s,SR_mean,SR_std
1,10,80,65,1.01,0.029,0.735,0.019,3.422,0.283
2,10,80,70,0.959,0.017,0.851,0.019,4.538,0.669
3,10,80,75,0.967,0.042,1.074,0.018,5.597,0.247
4,10,80,80,0.932,0.03,1.375,0.068,6.138,0.485
5,10,80,85,1.049,0.13,1.834,0.103,6.203,0.49
6,10,80,100,,,,,3.589,0.089
7,20,80,75,1.136,0.143,0.293,0.095,3.943,0.124
8,20,80,85,1.014,0.037,0.507,0.011,3.697,0.329
9,20,80,95,0.984,0.038,0.767,0.034,4.767,0.248
10,20,80,105,0.971,0.051,1.144,0.027,4.49,1.711
11,20,80,115,0.883,0.002,1.438,0.102,7.511,0.716
12,40,40,55,1.005,0.035,0.778,0.112,4.142,0.245
13,40,40,60,1.048,0.034,1.134,0.006,4.559,0.305
14,40,40,65,1.098,0.099,1.797,0.171,5.156,0.373
15,40,40,70,0.999,0.081,2.403,0.028,4.706,1.769
16,40,40,75,1.004,0.045,2.881,0.125,7.238,0.35
17,40,40,100,,,,,7.447,0.105
18,40,60,75,0.969,0.038,0.658,0.04,4.586,1.698
19,40,60,85,1.094,0.066,0.874,0.01,3.873,0.245
20,40,60,95,1.034,0.055,1.363,0.065,4.056,0.99
21,40,60,105,1.081,0.127,2.547,0.056,5.379,0.098
22,40,60,115,0.936,0.025,3.336,0.021,6.194,0.384
23,40,80,110,0.985,0.048,0.811,0.039,3.129,0.062
24,40,80,120,1.004,0.047,0.942,0.112,2.796,0.937
25,40,80,130,1.054,0.086,1.163,0.069,3.413,0.107
26,40,80,140,0.981,0.035,1.45,0.15,3.85,0.185
27,40,80,150,0.928,0.018,1.616,0.106,4.56,0.102
28,60,20,55,1.069,0.065,0.395,0.014,4.657,0.233
29,60,20,60,1.081,0.071,0.522,0.007,5.419,0.322
30,60,20,65,1.179,0.072,0.612,0.043,6.059,0.189
31,60,20,70,1.057,0.164,0.769,0.075,6.469,0.286
32,60,20,75,1.076,0.096,1.048,0.122,6.838,0.704
33,60,20,100,,,,,3.074,0.138
34,60,40,85,1.42,0.309,0.506,0.078,5.633,0.427
35,60,40,90,1.194,0.116,0.665,0.008,6.376,0.475
36,60,40,95,1.097,0.111,0.871,0.07,6.424,0.229
37,60,40,100,1.232,0.153,1.084,0.089,6.955,0.077
38,60,40,105,1.177,0.095,1.076,0.055,7.023,0.173
39,60,60,140,0.978,0.049,0.644,0.055,4.431,1.127
40,60,60,145,0.998,0.055,0.689,0.048,3.885,1.844
41,60,60,150,0.986,0.045,0.768,0.105,4.816,0.948
42,60,60,155,0.966,0.046,0.918,0.075,5.536,0.247
43,60,60,160,1.017,0.032,1.027,0.057,4.683,0.258

File: supplementary/tables/057_tables_shap_summary_Qm.csv
Target,Model,Feature_set,Feature,Mean_abs_SHAP,Mean_SHAP,Std_abs_SHAP
Qm,SVR_RBF,engineered,P_over_TP,0.31968845852748573,0.002522949940473862,0.21741205551028295
Qm,SVR_RBF,engineered,TP_pct_wv,0.15997184390722785,0.0007041100847118454,0.13311207732662683
Qm,SVR_RBF,engineered,TP,0.15554266734980765,-0.0002076391206202094,0.12891215970956918
Qm,SVR_RBF,engineered,Alg_fraction_x_HA_fraction,0.08812637747887168,0.0013397740624885523,0.05327456455815611
Qm,SVR_RBF,engineered,HF_x_P,0.08440521735293849,0.0014913167170457404,0.04392228420298772
Qm,SVR_RBF,engineered,Alg_mg_ml,0.08190222862654506,-0.0028038057913402957,0.0389924983451442
Qm,SVR_RBF,engineered,Alg_x_HA,0.07806154881279583,-0.0032391795172124218,0.05971033017039078
Qm,SVR_RBF,engineered,P_over_HA,0.07658606977034607,-0.0020770699516361887,0.042773330758696215
Qm,SVR_RBF,engineered,Alg_HA_ratio_safe,0.07620842345483726,0.0019510376623487675,0.07266676200603217
Qm,SVR_RBF,engineered,Pressure_kPa,0.07315061762518008,-0.0030449506470315384,0.04563563216916168
Qm,SVR_RBF,engineered,Alg_x_P,0.06460512357183373,-0.0029330529490951716,0.06023388719053525
Qm,SVR_RBF,engineered,HA_mg_ml,0.057395850886028346,-8.022236876092798e-05,0.03521364027990944
Qm,SVR_RBF,engineered,P_over_Alg,0.05284697335329437,0.0023496290198524866,0.08856712604354078
Qm,SVR_RBF,engineered,Alg_fraction_feature,0.043859740649823876,0.0038599480994918264,0.02352223531849889
Qm,SVR_RBF,engineered,HF,0.042927282175537394,0.002065602836868595,0.024152106857155964
Qm,SVR_RBF,engineered,TP_x_P,0.027696823798844555,0.0014595551619797642,0.025109575406886138
Qm,SVR_RBF,engineered,HA_x_P,0.02083928982858385,-0.003358003239564769,0.016186162232173874

File: supplementary/tables/059_tables_shap_summary_SR.csv
Target,Model,Feature_set,Feature,Mean_abs_SHAP,Mean_SHAP,Std_abs_SHAP
SR,SVR_RBF,rheology_enhanced,P_over_TP,0.29539159612402816,-0.004392500599005988,0.20494254389623823
SR,SVR_RBF,rheology_enhanced,P_over_HA,0.2010080444836338,-0.0004957401967555218,0.16150251260431894
SR,SVR_RBF,rheology_enhanced,Pressure_kPa,0.116275215157558,-0.00456485195696364,0.08780124556288411
SR,SVR_RBF,rheology_enhanced,P_over_Alg,0.11149696069629823,-0.00022674625406130807,0.10394687564139433
SR,SVR_RBF,rheology_enhanced,G_double_prime_mean_Pa,0.10880099240105126,0.0005280578539674011,0.052564991716114645
SR,SVR_RBF,rheology_enhanced,G_prime_mean_Pa,0.10654985962738868,0.002226213951029523,0.05504277977398906
SR,SVR_RBF,rheology_enhanced,Eta0_mean_Pa_s,0.10417819404961287,0.00486494633345816,0.08581084081623985
SR,SVR_RBF,rheology_enhanced,TP,0.08623976336926202,-0.0022517297473371865,0.070394065903949
SR,SVR_RBF,rheology_enhanced,TP_pct_wv,0.0833457818350372,0.00025241009208655936,0.06702500957050996
SR,SVR_RBF,rheology_enhanced,Cross_m_mean,0.083316509413293,-0.0016748043666851603,0.06798039574172877
SR,SVR_RBF,rheology_enhanced,Alg_x_HA,0.08243608565972793,0.0006936961174289898,0.0588411200585595
SR,SVR_RBF,rheology_enhanced,HA_mg_ml,0.08157079898786432,0.0014619950931026846,0.05174182560321501
SR,SVR_RBF,rheology_enhanced,Alg_x_P,0.06825262195076034,0.0011906819199321791,0.03864112904270112
SR,SVR_RBF,rheology_enhanced,HF,0.04690877440933497,0.001402592797198178,0.02848579437095261
SR,SVR_RBF,rheology_enhanced,Alg_fraction_feature,0.04485086801797689,-0.0014331719943726222,0.025781154584661795
SR,SVR_RBF,rheology_enhanced,Cross_k_mean_s,0.042594971168060235,0.0001015127380025828,0.045140168504776514
SR,SVR_RBF,rheology_enhanced,HF_x_P,0.038841114409558834,-0.0008103133444049741,0.028130172878771516
SR,SVR_RBF,rheology_enhanced,Alg_HA_ratio_safe,0.03819444082482223,0.00029354300962446995,0.034094602333331135
SR,SVR_RBF,rheology_enhanced,TP_x_P,0.03598143238245711,-0.001728110263133516,0.03116764992588829
SR,SVR_RBF,rheology_enhanced,Yield_stress_mean_Pa,0.0350223442126175,0.0003768655899251567,0.0344596667479817
SR,SVR_RBF,rheology_enhanced,Alg_fraction_x_HA_fraction,0.029470896641068424,0.0022693081234096283,0.02899253999009824
SR,SVR_RBF,rheology_enhanced,Alg_mg_ml,0.026237721929993227,0.0009287827964601473,0.017130301426621336
SR,SVR_RBF,rheology_enhanced,HA_x_P,0.02355271706832899,0.0009873623070935503,0.01653689813613575

File: supplementary/tables/061_tables_xai_design_rules.csv
Target,Target_column,Feature,Consensus_score,Permutation_rank,SHAP_rank,Rank_difference,Pearson_r,Spearman_r,Effect_direction,Rule_strength,Low_bin_target_mean,High_bin_target_mean,High_minus_low_target_mean,Rule_text
Pr,Pr_mean,Alg_mg_ml,1.0,1.0,1.0,0.0,0.45359423522232556,0.4646029409951102,Higher feature values are associated with higher target values,Strong,0.9904999999999999,1.1018000000000001,0.11130000000000018,"For Pr, Alg_mg_ml showed a strong XAI consensus score (1.000). Higher feature values are associated with higher target values. The mean target changed from 0.990 in the low-feature range to 1.102 in the high-feature range."
Pr,Pr_mean,Pressure_kPa,0.725695867026832,2.0,2.0,0.0,-0.28280027916679873,-0.3354971993460578,Higher feature values are associated with lower target values,Strong,1.0438,0.9763333333333333,-0.06746666666666679,"For Pr, Pressure_kPa showed a strong XAI consensus score (0.726). Higher feature values are associated with lower target values. The mean target changed from 1.044 in the low-feature range to 0.976 in the high-feature range."
Pr,Pr_mean,HA_mg_ml,0.6583879356472728,3.0,3.0,0.0,-0.5194417613474446,-0.5930019744614208,Higher feature values are associated with lower target values,Moderate,1.1157333333333335,0.9904666666666666,-0.12526666666666686,"For Pr, HA_mg_ml showed a moderate XAI consensus score (0.658). Higher feature values are associated with lower target values. The mean target changed from 1.116 in the low-feature range to 0.990 in the high-feature range."
SR,SR_mean,P_over_TP,1.0,1.0,1.0,0.0,0.05765539498978749,0.05315896739024325,Weak or non-monotonic association,Strong,4.662928571428572,4.845307692307692,0.18237912087912012,"For SR, P_over_TP showed a strong XAI consensus score (1.000). Weak or non-monotonic association. The mean target changed from 4.663 in the low-feature range to 4.845 in the high-feature range."
SR,SR_mean,P_over_HA,0.7132198712160086,2.0,2.0,0.0,0.24932145926930518,0.3721528191555742,Higher feature values are associated with higher target values,Strong,4.641666666666667,5.581066666666667,0.9394,"For SR, P_over_HA showed a strong XAI consensus score (0.713). Higher feature values are associated with higher target values. The mean target changed from 4.642 in the low-feature range to 5.581 in the high-feature range."
SR,SR_mean,Pressure_kPa,0.2980944347907363,3.0,3.0,0.0,-0.14973331011019314,-0.1224508502945086,Weak or non-monotonic association,Weak,5.155266666666667,4.779733333333334,-0.3755333333333333,"For SR, Pressure_kPa showed a weak XAI consensus score (0.298). Weak or non-monotonic association. The mean target changed from 5.155 in the low-feature range to 4.780 in the high-feature range."
SR,SR_mean,Eta0_mean_Pa_s,0.26756699806981654,4.0,7.0,3.0,-0.4328919138560761,-0.3880192601650789,Higher feature values are associated with lower target values,Weak,5.291722222222223,4.367133333333333,-0.9245888888888896,"For SR, Eta0_mean_Pa_s showed a weak XAI consensus score (0.268). Higher feature values are associated with lower target values. The mean target changed from 5.292 in the low-feature range to 4.367 in the high-feature range."
SR,SR_mean,P_over_Alg,0.2541983804101706,7.0,4.0,3.0,-0.12310264154186909,-0.27475266923764474,Higher feature values are associated with lower target values,Weak,5.566,4.5676,-0.9984000000000002,"For SR, P_over_Alg showed a weak XAI consensus score (0.254). Higher feature values are associated with lower target values. The mean target changed from 5.566 in the low-feature range to 4.568 in the high-feature range."
SR,SR_mean,G_double_prime_mean_Pa,0.25285543249672204,6.0,5.0,1.0,-0.37965630742151474,-0.3400780689699427,Higher feature values are associated with lower target values,Weak,5.291722222222223,4.3458,-0.9459222222222232,"For SR, G_double_prime_mean_Pa showed a weak XAI consensus score (0.253). Higher feature values are associated with lower target values. The mean target changed from 5.292 in the low-feature range to 4.346 in the high-feature range."
SR,SR_mean,G_prime_mean_Pa,0.2521598078367865,5.0,6.0,1.0,-0.4085310682326064,-0.4116093701182412,Higher feature values are associated with lower target values,Weak,5.7749999999999995,4.367133333333333,-1.4078666666666662,"For SR, G_prime_mean_Pa showed a weak XAI consensus score (0.252). Higher feature values are associated with lower target values. The mean target changed from 5.775 in the low-feature range to 4.367 in the high-feature range."
SR,SR_mean,TP,0.2022288700607431,8.0,8.0,0.0,-0.35235403904057816,-0.31502148052877,Higher feature values are associated with lower target values,Weak,5.291722222222223,4.1099,-1.1818222222222232,"For SR, TP showed a weak XAI consensus score (0.202). Higher feature values are associated with lower target values. The mean target changed from 5.292 in the low-feature range to 4.110 in the high-feature range."
Qm,Qm_mean_mg_s,P_over_TP,1.0,1.0,1.0,0.0,0.2752828151887485,0.4084550790695244,Higher feature values are associated with higher target values,Strong,0.7668571428571429,1.3704615384615384,0.6036043956043955,"For Qm, P_over_TP showed a strong XAI consensus score (1.000). Higher feature values are associated with higher target values. The mean target changed from 0.767 in the low-feature range to 1.370 in the high-feature range."
Qm,Qm_mean_mg_s,TP_pct_wv,0.48580903520218555,3.0,2.0,1.0,-0.124851856970736,-0.02550306852253353,Weak or non-monotonic association,Moderate,1.2138666666666666,1.0028000000000001,-0.2110666666666665,"For Qm, TP_pct_wv showed a moderate XAI consensus score (0.486). Weak or non-monotonic association. The mean target changed from 1.214 in the low-feature range to 1.003 in the high-feature range."
Qm,Qm_mean_mg_s,TP,0.47888170260810115,2.0,3.0,1.0,-0.124851856970736,-0.02550306852253353,Weak or non-monotonic association,Moderate,1.2138666666666666,1.0028000000000001,-0.2110666666666665,"For Qm, TP showed a moderate XAI consensus score (0.479). Weak or non-monotonic association. The mean target changed from 1.214 in the low-feature range to 1.003 in the high-feature range."
Qm,Qm_mean_mg_s,Alg_mg_ml,0.27539114307713697,4.0,6.0,2.0,-0.1789342726548051,-0.3100374734069411,Higher feature values are associated with lower target values,Weak,1.0018,0.7729333333333334,-0.22886666666666666,"For Qm, Alg_mg_ml showed a weak XAI consensus score (0.275). Higher feature values are associated with lower target values. The mean target changed from 1.002 in the low-feature range to 0.773 in the high-feature range."
Qm,Qm_mean_mg_s,Alg_HA_ratio_safe,0.2471301072484055,6.0,9.0,3.0,-0.24481629922128453,-0.26006665731061374,Higher feature values are associated with lower target values,Weak,1.0666666666666667,0.7548,-0.3118666666666666,"For Qm, Alg_HA_ratio_safe showed a weak XAI consensus score (0.247). Higher feature values are associated with lower target values. The mean target changed from 1.067 in the low-feature range to 0.755 in the high-feature range."
Qm,Qm_mean_mg_s,HF_x_P,0.2459939553602042,9.0,5.0,4.0,0.16761859462392592,0.3168066047858787,Higher feature values are associated with higher target values,Weak,1.1062307692307694,1.1387142857142858,0.03248351648351644,"For Qm, HF_x_P showed a weak XAI consensus score (0.246). Higher feature values are associated with higher target values. The mean target changed from 1.106 in the low-feature range to 1.139 in the high-feature range."
Qm,Qm_mean_mg_s,Alg_x_HA,0.23910302398687666,8.0,7.0,1.0,-0.027619335640916808,0.027743258141499205,Weak or non-monotonic association,Weak,1.11785,1.0028000000000001,-0.11504999999999987,"For Qm, Alg_x_HA showed a weak XAI consensus score (0.239). Weak or non-monotonic association. The mean target changed from 1.118 in the low-feature range to 1.003 in the high-feature range."
Qm,Qm_mean_mg_s,Alg_fraction_x_HA_fraction,0.23242611893369336,12.0,4.0,8.0,0.16922905714135428,0.13441130237519444,Weak or non-monotonic association,Weak,0.8909333333333334,1.3039,0.4129666666666667,"For Qm, Alg_fraction_x_HA_fraction showed a weak XAI consensus score (0.232). Weak or non-monotonic association. The mean target changed from 0.891 in the low-feature range to 1.304 in the high-feature range."
AF,AF_mean,Angle_deg,1.0,1.0,1.0,0.0,-0.8829991505046754,-0.9303785365958522,Higher feature values are associated with lower target values,Strong,1.915904642857143,1.1881458333333332,-0.7277588095238097,"For AF, Angle_deg showed a strong XAI consensus score (1.000). Higher feature values are associated with lower target values. The mean target changed from 1.916 in the low-feature range to 1.188 in the high-feature range."
AF,AF_mean,TP_x_Angle,0.21830660769836813,2.0,2.0,0.0,-0.7816828633588412,-0.8362439112730656,Higher feature values are associated with lower target values,Weak,1.8139686486486486,1.1979608695652175,-0.6160077790834311,"For AF, TP_x_Angle showed a weak XAI consensus score (0.218). Higher feature values are associated with lower target values. The mean target changed from 1.814 in the low-feature range to 1.198 in the high-feature range."
AF,AF_mean,P_x_Angle,0.10447985274582824,4.0,4.0,0.0,-0.5328357610242244,-0.564461742685718,Higher feature values are associated with lower target values,Weak,1.7422490625,1.284251935483871,-0.45799712701612894,"For AF, P_x_Angle showed a weak XAI consensus score (0.104). Higher feature values are associated with lower target values. The mean target changed from 1.742 in the low-feature range to 1.284 in the high-feature range."
AF,AF_mean,Angle_rad,0.10152123128062895,6.0,3.0,3.0,-0.8829991505046754,-0.9303785365958522,Higher feature values are associated with lower target values,Weak,1.915904642857143,1.1881458333333332,-0.7277588095238097,"For AF, Angle_rad showed a weak XAI consensus score (0.102). Higher feature values are associated with lower target values. The mean target changed from 1.916 in the low-feature range to 1.188 in the high-feature range."
AF,AF_mean,Pressure_kPa,0.0976029379679291,3.0,5.0,2.0,-0.07846900169477514,-0.04259930884403698,Weak or non-monotonic association,Weak,1.5378090625,1.4558603703703705,-0.08194869212962952,"For AF, Pressure_kPa showed a weak XAI consensus score (0.098). Weak or non-monotonic association. The mean target changed from 1.538 in the low-feature range to 1.456 in the high-feature range."
AF,AF_mean,P_over_Alg,0.0683175559925052,5.0,7.0,2.0,-0.09379431372094556,-0.07365186205845094,Weak or non-monotonic association,Weak,1.5121045454545454,1.467561875,-0.04454267045454552,"For AF, P_over_Alg showed a weak XAI consensus score (0.068). Weak or non-monotonic association. The mean target changed from 1.512 in the low-feature range to 1.468 in the high-feature range."
AF,AF_mean,HA_x_Angle,0.05327964459623308,10.0,6.0,4.0,-0.5512948050889318,-0.5596356457206054,Higher feature values are associated with lower target values,Weak,1.6723179411764706,1.1857253846153846,-0.486592556561086,"For AF, HA_x_Angle showed a weak XAI consensus score (0.053). Higher feature values are associated with lower target values. The mean target changed from 1.672 in the low-feature range to 1.186 in the high-feature range."
AF,AF_mean,P_over_HA,0.05177422132350448,7.0,9.0,2.0,0.03851203984987395,0.07942977111021388,Weak or non-monotonic association,Weak,1.4926340625,1.512239,0.01960493750000003,"For AF, P_over_HA showed a weak XAI consensus score (0.052). Weak or non-monotonic association. The mean target changed from 1.493 in the low-feature range to 1.512 in the high-feature range."
