Repository: mahdi-arabinour/explainable-ai-bioink-design

# Explainable AI-Guided Bioink Design

Data, code, notebooks, exact supplementary tables, and figure-generation materials accompanying the manuscript:

**Explainable AI-Guided Bioink Design: Model-Derived Polymer-Pressure Relationships in Alginate-Hyaluronic Acid Bioinks**

## Scope

This repository supports a secondary, target-specific machine-learning and explainable-AI reanalysis of the alginate-hyaluronic acid bioink dataset reported by Perin et al. No new experimental measurements were generated in the present study.

The analysis models four outputs independently:

- printability ratio (`Pr`)
- spreading ratio (`SR`)
- mass flow rate (`Qm`)
- angular fidelity (`AF`)

The repository includes curated source tables, processed modeling datasets, duplicate-reduced feature engineering, reviewer-requested simple baselines, a dimensionless pressure/yield-stress sensitivity analysis, nested repeated and nested leave-one-formulation-out validation, held-out permutation importance, separate SHAP attribution, unordered measured-domain candidate screening, core-versus-engineered representation sensitivity, explicit Table 2/Table S16 reconciliation, and source-to-repository provenance audit materials.

## Repository structure

```text
notebooks/                 Canonical master notebook and archived legacy notebooks
src/                       Canonical preparation, validation, XAI, screening, audit, and figure-generation scripts
data/processed/            Three curated source tables at release start; derived modeling datasets are regenerated
data/source/               Source-data citation and provenance notice
results/tables/             Main generated result tables
results/descriptive_figures/ Regenerated SI S1-S2 and manuscript Figure 3 plus exact prediction tables
supplementary/tables/       Historical numbered CSV/XLSX files; new publication numbering and paths in docs/SUPPLEMENTARY_TABLE_REGISTER.md
supplementary/final_revision/ Consolidated publication-facing Tables S16-S28 (S21 embedded; old S6-S8 removed as duplicates) plus replacement figures
supplementary/figures/      Archived supplementary figure files
supplementary/figures_pdf/  Vector/PDF supplementary figure materials
docs/                       Cell index, file register, and reproducibility documentation
```

## Quick start

### Conda

```bash
conda env create -f environment.yml
conda activate explainable-ai-bioink-design
jupyter lab
```

For the canonical end-to-end analysis, run from the repository root:

```bash
python run_full_analysis.py
```

For the readable notebook path, open `notebooks/00_master_analysis.ipynb` and use **Run All** from a fresh kernel. The notebook follows the same canonical dependency order and does not rely on hidden state.

### Google Colab

Clone or extract the repository to any local directory. The canonical command-line entry point is `python run_full_analysis.py`. For notebook execution, start Jupyter from the repository root, open `notebooks/00_master_analysis.ipynb`, restart the kernel, and Run All. Paths are repository-relative, the workflow begins from the included curated tables, and publisher PDFs are not required for the core analysis.

## Reproducibility notes

The reportable multivariable performance uses nested repeated cross-validation and nested leave-one-formulation-out validation so model/feature-set selection is separated from outer performance estimation. The main revised candidate analysis reports an unordered measured-domain set based on jointly observed source-study Pr and AF values; no statistically unique model-derived optimum is claimed.

## Final descriptive-figure generation

`src/generate_descriptive_figures.py` regenerates Supplementary Figures S1-S2 and the manuscript Figure 3 prediction heatmaps from canonical data and current fixed duplicate-reduced reference models. The Figure 3 display grid is created from formulation-specific source pressure ranges at 5-kPa increments; it is descriptive and is not used for candidate eligibility or ranking. No archived prediction table is read by this generator.

## Data provenance

The source experimental data were reported by:

Perin, F.; Spessot, E.; Famà, A.; Bucciarelli, A.; Callone, E.; Mota, C.; Motta, A.; Maniglio, D. *Modeling a Dynamic Printability Window on Polysaccharide Blend Inks for Extrusion Bioprinting.* **ACS Biomaterials Science & Engineering** 2023, 9, 1320-1331. DOI: `10.1021/acsbiomaterials.2c01143`.

The source publication is Open Access under CC BY 4.0. The original data-extraction route and the Reviewer 2 Comment 2 source-table verification audit are documented in `data/source/SOURCE_DATA.md` and `COMMENTS_2-R2_README.md`.

Publisher PDFs are not redistributed in this repository. See `data/source/SOURCE_DATA.md` and `DATA_USE_NOTICE.md`.

File: supplementary/tables/002_processed_angle_fidelity_standardized.csv
Run,Alg_mg_ml,HA_mg_ml,Pressure_kPa,Angle_deg,AF_mean,AF_std,Alg_pct_wv,HA_pct_wv,Total_polymer_mg_ml,Total_polymer_pct_wv,HA_fraction,Alg_fraction,Alg_HA_ratio,Formulation_label
1,10,80,50,60,2.29017,0.0936253,1.0,8.0,90,9.0,0.8888888888888888,0.1111111111111111,0.125,1ALG8HA
2,10,80,55,60,1.7596,0.0301965,1.0,8.0,90,9.0,0.8888888888888888,0.1111111111111111,0.125,1ALG8HA
3,10,80,60,60,1.80526,0.0412513,1.0,8.0,90,9.0,0.8888888888888888,0.1111111111111111,0.125,1ALG8HA
4,10,80,55,90,1.29597,0.0210961,1.0,8.0,90,9.0,0.8888888888888888,0.1111111111111111,0.125,1ALG8HA
5,10,80,65,60,1.75407,0.0158443,1.0,8.0,90,9.0,0.8888888888888888,0.1111111111111111,0.125,1ALG8HA
6,10,80,60,90,1.28243,0.029433,1.0,8.0,90,9.0,0.8888888888888888,0.1111111111111111,0.125,1ALG8HA
7,10,80,65,90,1.30412,0.0453863,1.0,8.0,90,9.0,0.8888888888888888,0.1111111111111111,0.125,1ALG8HA
8,10,80,70,90,1.38795,0.0513345,1.0,8.0,90,9.0,0.8888888888888888,0.1111111111111111,0.125,1ALG8HA
9,10,80,55,120,1.05256,0.0295853,1.0,8.0,90,9.0,0.8888888888888888,0.1111111111111111,0.125,1ALG8HA
10,10,80,60,120,1.17187,0.022162,1.0,8.0,90,9.0,0.8888888888888888,0.1111111111111111,0.125,1ALG8HA
11,10,80,65,120,1.17573,0.0194448,1.0,8.0,90,9.0,0.8888888888888888,0.1111111111111111,0.125,1ALG8HA
12,10,80,70,120,1.28156,0.0144789,1.0,8.0,90,9.0,0.8888888888888888,0.1111111111111111,0.125,1ALG8HA
13,20,80,75,60,2.04975,0.016115,2.0,8.0,100,10.0,0.8,0.2,0.25,2ALG8HA
14,20,80,85,60,1.87831,0.0167196,2.0,8.0,100,10.0,0.8,0.2,0.25,2ALG8HA
15,20,80,95,60,1.74885,0.0334194,2.0,8.0,100,10.0,0.8,0.2,0.25,2ALG8HA
16,20,80,85,90,1.4926,0.0162292,2.0,8.0,100,10.0,0.8,0.2,0.25,2ALG8HA
17,20,80,95,90,1.39505,0.0125334,2.0,8.0,100,10.0,0.8,0.2,0.25,2ALG8HA
18,20,80,105,90,1.44103,0.00846958,2.0,8.0,100,10.0,0.8,0.2,0.25,2ALG8HA
19,20,80,115,90,1.42223,0.00551604,2.0,8.0,100,10.0,0.8,0.2,0.25,2ALG8HA
20,20,80,75,120,1.2125,0.0185018,2.0,8.0,100,10.0,0.8,0.2,0.25,2ALG8HA
21,20,80,85,120,1.19111,0.0182752,2.0,8.0,100,10.0,0.8,0.2,0.25,2ALG8HA
22,20,80,95,120,1.16533,0.0153714,2.0,8.0,100,10.0,0.8,0.2,0.25,2ALG8HA
23,20,80,105,120,1.16534,0.0191255,2.0,8.0,100,10.0,0.8,0.2,0.25,2ALG8HA
24,20,80,115,120,1.20579,0.0158535,2.0,8.0,100,10.0,0.8,0.2,0.25,2ALG8HA
25,40,40,50,60,1.80422,0.0482703,4.0,4.0,80,8.0,0.5,0.5,1.0,4ALG4HA
26,40,40,55,60,2.44505,0.0673524,4.0,4.0,80,8.0,0.5,0.5,1.0,4ALG4HA
27,40,40,65,60,2.14773,0.0410755,4.0,4.0,80,8.0,0.5,0.5,1.0,4ALG4HA
28,40,40,55,90,1.55854,0.0404212,4.0,4.0,80,8.0,0.5,0.5,1.0,4ALG4HA
29,40,40,60,90,1.38725,0.0237332,4.0,4.0,80,8.0,0.5,0.5,1.0,4ALG4HA
30,40,40,65,90,1.36564,0.0275376,4.0,4.0,80,8.0,0.5,0.5,1.0,4ALG4HA
31,40,40,70,90,1.52016,0.00885943,4.0,4.0,80,8.0,0.5,0.5,1.0,4ALG4HA
32,40,40,50,120,1.21458,0.031865,4.0,4.0,80,8.0,0.5,0.5,1.0,4ALG4HA
33,40,40,55,120,1.18475,0.0251478,4.0,4.0,80,8.0,0.5,0.5,1.0,4ALG4HA
34,40,40,60,120,1.00068,0.028701,4.0,4.0,80,8.0,0.5,0.5,1.0,4ALG4HA
35,40,40,65,120,1.15143,0.053961,4.0,4.0,80,8.0,0.5,0.5,1.0,4ALG4HA
36,40,40,70,120,1.18045,0.020291,4.0,4.0,80,8.0,0.5,0.5,1.0,4ALG4HA
37,40,60,75,60,1.97211,0.115179,4.0,6.0,100,10.0,0.6,0.4,0.6666666666666666,4ALG6HA
38,40,60,85,60,2.18925,0.0312527,4.0,6.0,100,10.0,0.6,0.4,0.6666666666666666,4ALG6HA
39,40,60,95,60,1.94988,0.0269887,4.0,6.0,100,10.0,0.6,0.4,0.6666666666666666,4ALG6HA
40,40,60,65,90,1.45212,0.0365994,4.0,6.0,100,10.0,0.6,0.4,0.6666666666666666,4ALG6HA
41,40,60,75,90,1.42363,0.0644926,4.0,6.0,100,10.0,0.6,0.4,0.6666666666666666,4ALG6HA
42,40,60,95,90,1.35048,0.0178555,4.0,6.0,100,10.0,0.6,0.4,0.6666666666666666,4ALG6HA
43,40,60,105,120,1.23805,0.0418633,4.0,6.0,100,10.0,0.6,0.4,0.6666666666666666,4ALG6HA
44,40,60,75,120,1.18126,0.0479477,4.0,6.0,100,10.0,0.6,0.4,0.6666666666666666,4ALG6HA
45,40,60,85,120,1.20002,0.0268969,4.0,6.0,100,10.0,0.6,0.4,0.6666666666666666,4ALG6HA
46,40,60,95,120,1.15453,0.0215345,4.0,6.0,100,10.0,0.6,0.4,0.6666666666666666,4ALG6HA
47,40,80,120,60,1.60113,0.0298627,4.0,8.0,120,12.0,0.6666666666666666,0.3333333333333333,0.5,4ALG8HA
48,40,80,130,60,1.95358,0.0216747,4.0,8.0,120,12.0,0.6666666666666666,0.3333333333333333,0.5,4ALG8HA
49,40,80,140,60,1.82522,0.0133087,4.0,8.0,120,12.0,0.6666666666666666,0.3333333333333333,0.5,4ALG8HA
50,40,80,150,60,1.92546,0.0219518,4.0,8.0,120,12.0,0.6666666666666666,0.3333333333333333,0.5,4ALG8HA
51,40,80,120,90,1.36288,0.0282561,4.0,8.0,120,12.0,0.6666666666666666,0.3333333333333333,0.5,4ALG8HA
52,40,80,130,90,1.34172,0.0445454,4.0,8.0,120,12.0,0.6666666666666666,0.3333333333333333,0.5,4ALG8HA
53,40,80,150,90,1.42105,0.0145608,4.0,8.0,120,12.0,0.6666666666666666,0.3333333333333333,0.5,4ALG8HA
54,40,80,110,120,1.22687,0.0203316,4.0,8.0,120,12.0,0.6666666666666666,0.3333333333333333,0.5,4ALG8HA
55,40,80,130,120,1.18756,0.0206974,4.0,8.0,120,12.0,0.6666666666666666,0.3333333333333333,0.5,4ALG8HA
56,40,80,140,120,1.18237,0.0173148,4.0,8.0,120,12.0,0.6666666666666666,0.3333333333333333,0.5,4ALG8HA
57,40,80,150,120,1.19584,0.0204479,4.0,8.0,120,12.0,0.6666666666666666,0.3333333333333333,0.5,4ALG8HA
58,60,20,50,60,1.80075,0.120007,6.0,2.0,80,8.0,0.25,0.75,3.0,6ALG2HA
59,60,20,55,60,1.93806,0.0437234,6.0,2.0,80,8.0,0.25,0.75,3.0,6ALG2HA
60,60,20,60,60,2.0106,0.0630045,6.0,2.0,80,8.0,0.25,0.75,3.0,6ALG2HA
61,60,20,65,60,2.31133,0.0988328,6.0,2.0,80,8.0,0.25,0.75,3.0,6ALG2HA
62,60,20,50,90,1.5134,0.0504629,6.0,2.0,80,8.0,0.25,0.75,3.0,6ALG2HA
63,60,20,55,90,1.53985,0.0697319,6.0,2.0,80,8.0,0.25,0.75,3.0,6ALG2HA
64,60,20,60,90,1.49433,0.0310203,6.0,2.0,80,8.0,0.25,0.75,3.0,6ALG2HA
65,60,20,65,90,1.4624,0.0374672,6.0,2.0,80,8.0,0.25,0.75,3.0,6ALG2HA
66,60,20,70,90,1.62994,0.0274714,6.0,2.0,80,8.0,0.25,0.75,3.0,6ALG2HA
67,60,20,50,120,1.09488,0.0162623,6.0,2.0,80,8.0,0.25,0.75,3.0,6ALG2HA
68,60,20,55,120,1.21931,0.0365402,6.0,2.0,80,8.0,0.25,0.75,3.0,6ALG2HA
69,60,20,65,120,1.22121,0.00902439,6.0,2.0,80,8.0,0.25,0.75,3.0,6ALG2HA
70,60,20,70,120,1.27114,0.0290935,6.0,2.0,80,8.0,0.25,0.75,3.0,6ALG2HA
71,60,40,95,60,2.36855,0.123116,6.0,4.0,100,10.0,0.4,0.6,1.5,6ALG4HA
72,60,40,100,60,1.56292,0.0428463,6.0,4.0,100,10.0,0.4,0.6,1.5,6ALG4HA
73,60,40,105,60,1.7423,0.0698619,6.0,4.0,100,10.0,0.4,0.6,1.5,6ALG4HA
74,60,40,90,90,1.41795,0.0411236,6.0,4.0,100,10.0,0.4,0.6,1.5,6ALG4HA
75,60,40,95,90,1.31523,0.00945609,6.0,4.0,100,10.0,0.4,0.6,1.5,6ALG4HA
76,60,40,100,90,1.32876,0.0307992,6.0,4.0,100,10.0,0.4,0.6,1.5,6ALG4HA
77,60,40,105,90,1.46489,0.0155806,6.0,4.0,100,10.0,0.4,0.6,1.5,6ALG4HA
78,60,40,85,120,1.17845,0.0104487,6.0,4.0,100,10.0,0.4,0.6,1.5,6ALG4HA
79,60,40,90,120,1.14397,0.0103393,6.0,4.0,100,10.0,0.4,0.6,1.5,6ALG4HA
80,60,40,95,120,1.19772,0.0201288,6.0,4.0,100,10.0,0.4,0.6,1.5,6ALG4HA
81,60,40,100,120,1.16671,0.0273399,6.0,4.0,100,10.0,0.4,0.6,1.5,6ALG4HA
82,60,40,105,120,1.11558,0.0117484,6.0,4.0,100,10.0,0.4,0.6,1.5,6ALG4HA
83,60,60,140,60,1.50363,0.047354,6.0,6.0,120,12.0,0.5,0.5,1.0,6ALG6HA
84,60,60,150,60,1.81434,0.0715356,6.0,6.0,120,12.0,0.5,0.5,1.0,6ALG6HA
85,60,60,155,60,1.78987,0.0386035,6.0,6.0,120,12.0,0.5,0.5,1.0,6ALG6HA
86,60,60,160,60,1.70334,0.0283493,6.0,6.0,120,12.0,0.5,0.5,1.0,6ALG6HA
87,60,60,140,90,1.27302,0.0232889,6.0,6.0,120,12.0,0.5,0.5,1.0,6ALG6HA
88,60,60,145,90,1.4647,0.0146547,6.0,6.0,120,12.0,0.5,0.5,1.0,6ALG6HA
89,60,60,150,90,1.62833,0.0337752,6.0,6.0,120,12.0,0.5,0.5,1.0,6ALG6HA
90,60,60,155,90,1.49292,0.0278472,6.0,6.0,120,12.0,0.5,0.5,1.0,6ALG6HA
91,60,60,160,90,1.54228,0.0432433,6.0,6.0,120,12.0,0.5,0.5,1.0,6ALG6HA
92,60,60,140,120,1.20107,0.00993045,6.0,6.0,120,12.0,0.5,0.5,1.0,6ALG6HA
93,60,60,145,120,1.21688,0.0252817,6.0,6.0,120,12.0,0.5,0.5,1.0,6ALG6HA
94,60,60,150,120,1.30275,0.00780293,6.0,6.0,120,12.0,0.5,0.5,1.0,6ALG6HA
95,60,60,155,120,1.35987,0.0105086,6.0,6.0,120,12.0,0.5,0.5,1.0,6ALG6HA
96,60,60,160,120,1.16353,0.0154409,6.0,6.0,120,12.0,0.5,0.5,1.0,6ALG6HA

File: supplementary/tables/049_processed_rheology_formulation_summary.csv
Alg_mg_ml,HA_mg_ml,Alg_pct_wv,HA_pct_wv,Total_polymer_mg_ml,Total_polymer_pct_wv,HA_fraction,Alg_fraction,Alg_HA_ratio,Formulation_label,Eta0_mean_Pa_s,Eta0_std_Pa_s,Cross_m_mean,Cross_m_std,Cross_k_mean_s,Cross_k_std_s,G_prime_mean_Pa,G_prime_std_Pa,G_double_prime_mean_Pa,G_double_prime_std_Pa,Yield_stress_mean_Pa,Yield_stress_std_Pa
10,20,1.0,2.0,30,3.0,0.6666666666666666,0.3333333333333333,0.5,1ALG2HA,1.6727933333333336,0.6007881543716831,0.7992149999999999,0.015349742896869672,0.0171112,0.0038971938609722767,1.5625600000000002,0.27561919218370856,6.874603333333333,1.0968312187539762,10.94265,1.566354904707103
10,40,1.0,4.0,50,5.0,0.8,0.2,0.25,1ALG4HA,18.578166666666664,8.43107072460748,0.8542066666666667,0.12541906801732078,0.10439316666666666,0.007818017880724847,31.594533333333334,5.558498732871433,68.18,11.034646152913105,108.44666666666667,23.064914509560474
10,60,1.0,6.0,70,7.0,0.8571428571428571,0.14285714285714285,0.16666666666666666,1ALG6HA,105.35186666666668,19.808438041736995,0.8359960000000001,0.04273791116795479,0.18792666666666666,0.022119965785085044,108.12006666666666,16.4837417418902,184.888,26.420417918723395,335.64000000000004,56.88579760361984
10,80,1.0,8.0,90,9.0,0.8888888888888888,0.1111111111111111,0.125,1ALG8HA,211.54033333333334,26.232762765925603,0.778182,0.019232961264454344,0.311391,0.028291408890332784,261.3093333333333,57.265855667520874,339.64799999999997,75.10930613445981,570.3046666666667,39.00330691535446
20,20,2.0,2.0,40,4.0,0.5,0.5,1.0,2ALG2HA,10.493313333333333,0.870789888855706,0.732363,0.03037691595603479,0.027235033333333335,0.005899635410204036,23.1844,3.3626975168754036,66.56756666666666,7.502290863685129,123.28666666666668,11.143090430097633
20,40,2.0,4.0,60,6.0,0.6666666666666666,0.3333333333333333,0.5,2ALG4HA,49.85660000000001,13.597380195096406,0.8581263333333333,0.10219381449155003,0.08063569999999999,0.006532325536897255,77.193,20.103941765733406,148.53599999999997,23.439513710826002,263.2613333333333,73.97159006222141
20,60,2.0,6.0,80,8.0,0.75,0.25,0.3333333333333333,2ALG6HA,62.60136666666667,13.970661312312071,0.760439,0.08665625256148571,0.135925,0.027730146249163572,142.6833333333333,25.74863965986035,226.42566666666667,34.53368825268065,460.10200000000003,36.16609090017882
20,80,2.0,8.0,100,10.0,0.8,0.2,0.25,2ALG8HA,300.16633333333334,17.57787886331379,0.7369746666666667,0.07890205042540616,0.5584426666666666,0.26275807416963104,355.58633333333336,9.771632429299261,456.2193333333333,8.184651326314,513.8316666666666,20.810102026019333
40,20,4.0,2.0,60,6.0,0.3333333333333333,0.6666666666666666,2.0,4ALG2HA,26.911533333333335,4.282710143511155,0.7833946666666667,0.05189499854835076,0.04840133333333333,0.0016751336434247038,49.8782,16.94038228936998,122.56689999999999,35.46075826642742,221.00266666666667,36.54538417274245
40,40,4.0,4.0,80,8.0,0.5,0.5,1.0,4ALG4HA,98.51146666666666,21.449619881325013,0.588116,0.14015338730119942,0.6832046666666667,0.6579280048313291,121.78156666666666,55.01983547106747,209.17533333333336,92.3504246461993,446.30400000000003,190.50345437288007
40,60,4.0,6.0,100,10.0,0.6,0.4,0.6666666666666666,4ALG6HA,282.372,32.09102315290056,0.6263533333333333,0.1265319256406593,0.6336433333333333,0.3047039019512769,343.8516666666667,10.256394363192799,480.3396666666667,10.669135735069325,557.345,39.86543601918839
40,80,4.0,8.0,120,12.0,0.6666666666666666,0.3333333333333333,0.5,4ALG8HA,592.6103333333334,148.4237045499583,0.83208,0.03255780811111217,0.672298,0.1917997737772388,476.7703333333333,12.100630162654051,577.1643333333333,11.709402817109474,567.7743333333333,19.17413644296233
60,20,6.0,2.0,80,8.0,0.25,0.75,3.0,6ALG2HA,55.21086666666667,21.06547381008396,0.5632186666666666,0.07190775624599433,0.18346433333333334,0.07726714006829381,69.5827,1.79429821378722,156.4706666666667,4.213302782062233,347.0943333333333,29.410819987435485
60,40,6.0,4.0,100,10.0,0.4,0.6,1.5,6ALG4HA,245.63666666666666,80.74469995196796,0.6345706666666667,0.0644900660127848,0.7346953333333333,0.5109673616830466,239.34633333333332,37.14453368038607,352.2513333333333,52.609824598959996,552.6129999999999,26.21128985761678
60,60,6.0,6.0,120,12.0,0.5,0.5,1.0,6ALG6HA,443.52866666666665,67.55642111844986,0.861236,0.02486331098224849,0.423928,0.11687134087961855,486.0876666666666,88.60083584443959,632.5566666666667,92.66123312547336,760.8486666666668,45.40990498044819
60,80,6.0,8.0,140,14.0,0.5714285714285714,0.42857142857142855,0.75,6ALG8HA,828.7113333333333,267.7076440920829,0.6066963333333334,0.026265226161853828,1.7245466666666667,0.6431643796366006,799.3670000000001,0.8070167284511277,887.09,6.257189385019405,768.0456666666665,64.09125694923873

File: supplementary/tables/052_processed_rheology_table_S1.csv
Run,Alg_mg_ml,HA_mg_ml,Eta0_Pa_s,Cross_m,Cross_k_s,G_prime_LVE_Pa,G_double_prime_LVE_Pa,Yield_stress_Pa
1,10,80,182.904,0.766497,0.278983,198.142,256.716,611.629
2,10,80,217.307,0.767669,0.324032,309.828,403.094,534.135
3,10,80,234.41,0.80038,0.331158,275.958,359.134,565.15
4,20,80,299.799,0.81071,0.365788,348.512,453.378,522.956
5,20,80,282.775,0.746452,0.45178,366.736,465.446,490.018
6,20,80,317.925,0.653762,0.85776,351.511,449.834,528.521
7,40,40,76.477,0.464118,1.41845,58.2717,102.764,232.268
8,40,40,119.324,0.560052,0.481202,154.97,268.387,597.288
9,40,40,99.7334,0.740178,0.149962,152.103,256.375,509.356
10,40,60,303.234,0.685191,0.457944,332.033,469.823,524.477
11,40,60,298.463,0.712753,0.457501,350.419,491.155,545.868
12,40,60,245.419,0.481116,0.985485,349.103,480.041,601.69
13,40,80,429.922,0.807125,0.533299,481.729,584.872,551.896
14,40,80,627.275,0.868908,0.592477,485.604,582.931,562.351
15,40,80,720.634,0.820207,0.891118,462.978,563.69,589.076
16,60,20,42.4777,0.619607,0.123291,67.8291,151.783,344.064
17,60,20,43.6288,0.482242,0.2706,71.4151,159.942,377.903
18,60,20,79.5261,0.587807,0.156502,69.5039,157.687,319.316
19,60,40,309.773,0.579064,1.21938,282.158,409.129,579.767
20,60,40,272.174,0.619333,0.783726,220.196,342.292,527.459
21,60,40,154.963,0.705315,0.20098,215.685,305.333,550.613
22,60,60,368.777,0.876524,0.321061,409.564,548.005,728.99
23,60,60,461.591,0.874637,0.399713,465.543,618.049,812.845
24,60,60,500.218,0.832547,0.55101,583.156,731.616,740.711
25,10,40,17.3976,0.81582,0.102216,25.4874,55.5448,89.938
26,10,40,10.7996,0.752467,0.0978945,32.9381,73.0738,101.116
27,10,40,27.5373,0.994333,0.113069,36.3581,75.9214,134.286
28,10,60,85.4876,0.798231,0.162716,102.919,182.826,345.995
29,10,60,125.104,0.827367,0.196981,126.577,212.279,386.637
30,10,60,105.464,0.88239,0.204083,94.8642,159.559,274.288
31,10,20,1.07972,0.792742,0.0163589,1.24531,5.61121,9.23615
32,10,20,1.65765,0.816741,0.013645,1.7431,7.58322,11.2769
33,10,20,2.28101,0.788162,0.0213297,1.69927,7.42938,12.3149
34,20,20,9.50184,0.759762,0.0219009,19.6786,58.5346,133.526
35,20,20,11.134,0.699697,0.0262325,23.4917,67.7755,111.419
36,20,20,10.8441,0.73763,0.0335717,26.3829,73.3926,124.915
37,20,40,37.8958,0.74955,0.0779691,60.0132,129.265,182.209
38,20,40,47.0283,0.87239,0.0758585,99.3036,174.63,327.126
39,20,40,64.6457,0.952439,0.0880795,72.2622,141.713,280.449
40,20,60,75.8155,0.759901,0.140666,162.319,250.989,489.131
41,20,60,47.9806,0.674053,0.160979,152.2,241.348,471.587
42,20,60,64.008,0.847363,0.10613,113.531,186.94,419.588
43,40,20,22.294,0.728743,0.0501603,35.3013,90.6707,199.702
44,40,20,30.7534,0.832004,0.0482187,68.4632,160.751,263.201
45,40,20,27.6872,0.789437,0.046825,45.8701,116.279,200.105
46,60,80,520.664,0.616021,1.03433,799.781,888.443,841.719
47,60,80,960.43,0.627027,1.83225,799.883,892.56,737.281
48,60,80,1005.04,0.577041,2.30706,798.437,880.267,725.137
